Repository: SanskrutiMandavkar20/Indian-Standards-AI

# Indian Standards AI

AI-powered RAG system for Indian Standards analysis and procurement compliance.

File: data/extracted/documents.json (part 1 of 21)
[
  {
    "source_pdf": "COMPENDIUM-OF-CEMENT-STANDARDS.pdf",
    "pages": [
      {
        "page": 1,
        "text": "CEMENT\nCOMPENDIUM OF \nINDIAN STANDARDS \nON\nPREPARED BY :\nCIVIL ENGINEERING DEPARTMENT\n"
      },
      {
        "page": 2,
        "text": " \nTABLE OF CONTENTS \n \nTitle \nPage No. \nPREFACE \n \nINTRODUCTION \n1-4 \nORDINARY PORTLAND CEMENT (OPC) (IS 269) \n5-8 \nPORTLAND POZZOLANA CEMENT (PPC) FLY ASH BASED \n[IS 1489 (PART 1)] \n9-11 \nPORTLAND POZZOLANA CEMENT (PPC) CALCINED CLAY \nBASED [IS 1489 (PART 2)] \n12-14 \nPORTLAND SLAG CEMENT (IS 455) \n15-17 \nWHITE PORTLAND CEMENT (IS 8042) \n18-19 \nCOMPOSITE CEMENT (IS 16415) \n20-22 \nMASONRY CEMENT (IS 3466) \n23-24 \nHIGH ALUMINA CEMENT FOR STRUCTURAL USE  \n(IS 6452) \n25 \nSUPERSULPHATED CEMENT (IS 6909)  \n26-27 \nRAPID HARDENING PORTLAND CEMENT (IS 8041) \n28-29 \nHYDROPHOBIC CEMENT (IS 8043) \n30 \nOIL WELL CEMENT (IS 8229) \n31 \nSULPHATE RESISTING CEMENT (IS 12330) \n32-34 \nLOW HEAT PORTLAND CEMENT (IS 12600) \n35-37 \nMICROFINE ORDINARY PORTLAND CEMENT OPC (IS 16993) \n38-40 \nPORTLAND LIMESTONE CALCINED CLAY CEMENT \n(IS 18189) \n41-43 \nDIGITAL PLATFORMS OF BIS \n \n \n"
      },
      {
        "page": 3,
        "text": " \nPREFACE \n \nCement is one of the most widely used building material in the world.  It is used in various \napplications such as infrastructure projects, building construction, cement matrix products, \npavement construction, and many more.  It is one of the most important constituents of \nconcrete, the second most consumed material in the world.  The quality of cement used in \nconcrete is critical in ensuring the durability and strength of concrete structures.  Bureau of \nIndian Standards (BIS) had formulated various standards on cement in order to establish \nuniform quality, composition, safety, and performance for different types of cement.  These \nIndian Standards provide specifications related to raw materials used, manufacturing, physical \nand chemical requirements, storage, packaging and marking.  \nThis compendium aims at providing an overview of Indian Standards on cement, offering \ninsights into their specifications, physical and chemical requirements, and their applications.  \nIt is intended for use by cement manufacturers, construction professionals, engineers, quality \ncontrol personnel, academic professionals, and regulatory authorities to enhance understanding \nand compliance with industry standards. \nBy compiling relevant standards on cement in a single document, this compendium serves as \na ready reference for professionals involved in cement production, quality assessment, and \napplication, contributing to improved construction quality and safety. \n \n"
      },
      {
        "page": 4,
        "text": " \n1\nINTRODUCTION  \nCement is a fundamental construction material that acts as a binding agent. It is a fine, grey \npowder composed primarily of calcium, silica, alumina, and iron oxide. When mixed with \nwater, cement undergoes a chemical process known as hydration, forming a hard and durable \nmass. This property makes it invaluable in the construction industry.  Its ability to bind \nmaterials together, harden under water, and provide long-lasting durability makes it \nindispensable for everything from small-scale residential buildings to massive infrastructure \nprojects. With ongoing research, eco-friendly alternatives and advanced formulations are being \ndeveloped to meet modern construction and environmental needs.  \n \nRaw Materials  \n \nThe raw materials required for manufacture of Portland cement are calcareous materials such \nas limestone or chalk, and argillaceous materials such as shale or clay. \n \nManufacturing Process \n \nThe process of manufacture of cement consists of grinding the raw materials, mixing them \nintimately in certain proportions depending upon their purity and composition and burning \nthem in a kiln at a temperature of about 1300 to 1500 degree Celsius, at which temperature, the \nmaterial sinters and partially fuses to form nodular shaped clinker.  The clinker is cooled and \nground to fine powder with addition of about 3 to 5 percent of gypsum.  The manufacturing of \ndifferent types of cement had been described in the respective standards on cement. \n \nThere are two processes known as ‘wet’ and ‘dry’ processes depending upon whether the \nmixing and grinding of raw materials is done in wet or dry conditions.  At present, dry process \nis most commonly used by cement plants because of higher energy consumption in the wet \nprocess. \n \n \n \n \nFigure showing manufacturing of cement \n"
      },
      {
        "page": 5,
        "text": " \n2\nProperties of Cement \n \n1) Fineness – Blaines Air Permeability Test is done for determining the fineness of \ncement. The method is based on the permeability to flow of air through a bed of cement. \nThe fineness is expressed as specific surface area per gram of cement. \n \n2) Setting time (Initial and Final) – These are measured by vicat apparatus, with different \npenetrating attachments. The term ‘setting’ is used to described the stiffening of cement \npaste, and the ‘initial set’ and ‘final set’ are used to describe arbitrary chosen stages of \nsetting.  \n \n3) Soundness – The soundness of cement is determined in an accelerated manner by Le-\nChatelier apparatus. The test detects unsoundness due to free time only. Unsoundness \ndue to magnesia present in the raw materials from which cement is manufactured, is \ndetermined by autoclave test. This test is sensitive to both free lime and free magnesia. \nIn this test high pressure steam accelerates the hydration of both magnesia and lime. \nThe results of the autoclave test are affected by, in addition to the compounds causing \nexpansion, the C3A content. \n \n4) Compressive strength – The compressive strength of cement is determined on 1:3 \ncement-sand mortar cube specimens with standard graded sand, cast and cured under \ncontrolled conditions of temperature and humidity. The water content in the mix is \ndetermined as (P/4 + 3) percent by mass of cement and sand, where P is percentage of \nwater required for standard consistency. In most cases, it corresponds to a water-cement \nratio of 0.37 to 0.42. The comprehensive strength is evaluated at 3, 7 and 28 days curing \nof cubes. \n \n5) Transverse strength \n \nTesting of Cement \n \nThe physical properties of cement are determined by the test methods given in IS 4031 (Part \n1 to Part 15) whereas chemical properties of tested based on IS 4032. \n \nThe following Indian Standards lay down the test methods for checking the quality of various \ntypes of cements:  \n \nSl \nNo. \nIS No. \nTitle \n1. \nIS 4031 (Part 1):1996 \nMethods of physical tests for hydraulic cement: Part 1 \nDetermination of fineness by dry sieving (second revision) \n \n2. \nIS 4031 (Part 2):1999 \nMethods of physical tests for hydraulic cement: Part 2 \nDetermination of fineness by Blaine air permeability method \n(second revision) \n \n3. \nIS 4031 (Part 3):1988 \nMethods of physical tests for hydraulic cement: Part 3 \nDetermination of soundness (first revision) \n \n4. \nIS 4031 (Part 4):1988 \nMethods of physical tests for hydraulic cement: Part 4 \nDetermination of consistency of standard cement paste (first \nrevision) \n \n"
      },
      {
        "page": 6,
        "text": " \n3\n5. \nIS 4031 (Part 5):1988 \nMethods of physical tests for hydraulic cement: Part 5 \nDetermination of initial and final setting times (first revision) \n \n6. \nIS 4031 (Part 6):1988 \nMethods of physical tests for hydraulic cement: Part 6 \nDetermination of compressive strength of hydraulic cement other \nthan masonry cement           (first revision) \n \n7. \nIS 4031 (Part 7):1988 \nMethods \nof \nphysical \ntests \nfor \nhydraulic \ncement:  \nPart 7 Determination of compressive strength of masonry cement \n(first revision) \n \n8. \nIS 4031 (Part 8):1988 \nMethods of physical tests for hydraulic cement: Part 8 \nDetermination of transverse and compressive strength of plastic \nmortar using prism (first revision) \n \n9. \nIS 4031 (Part 9):1988 \nMethods of physical tests for hydraulic cement: Part 9 \nDetermination of heat of hydration                (first revision) \n \n10. \nIS 4031 (Part 10):1988 \nMethods of physical tests for hydraulic cement: Part 10 \nDetermination of drying shrinkage                   (first revision) \n \n11. \nIS 4031 (Part 11):1988 \nMethods of physical tests for hydraulic cement: Part 11 \nDetermination of density (first revision) \n \n12. \nIS 4031 (Part 12):1988 \nMethods of physical tests for hydraulic cement: Part 12 \nDetermination of air content of hydraulic cement mortar (first \nrevision) \n \n13. \nIS 4031 (Part 13):1988 \nMethods of physical tests for hydraulic cement: Part 13 \nMeasurement of water retentivity of masonry cement (first \nrevision) \n14. \nIS 4031 (Part 14):1989 \nHydraulic cement ― Methods of physical tests: Part 14 \nDetermination of false set   \n15. \nIS 4031 (Part 15):1991 \nMethods of physical tests for hydraulic cement: Part 15 \nDetermination of fineness by wet sieving \n \n16. \nIS 4032:1985 \nMethod of chemical analysis of hydraulic cement (first revision) \n \n \nApart from the above, following are the Indian Standards laying down instrumental methods \nfor speedier testing of cements: \n \nSl No. \nIS No. \nTitle \n1) \nIS 12423:1988 \nMethod for colorimetric analysis of hydraulic cement \n2) \nIS 12803:1989 \nMethods of analysis of hydraulic cement by X-ray fluorescence \nspectrometer \n3) \nIS 12813:1989 \nMethod of analysis of hydraulic cement by atomic absorption \nspectrophotometer \n \nHydration of cement \nHydration is the chemical reaction between cement and water that causes cement to harden and \ngain strength. When water is added to cement, a series of exothermic reactions occur between \nwater and the chemical compounds in the cement, resulting in the formation of hydration \nproducts.  This process is essential for the setting and hardening of cement and the eventual \ndevelopment of strength in concrete. \n"
      },
      {
        "page": 7,
        "text": " \n4\nIndian Standards on Cement Specifications \n \nTill date, BIS had formulated Indian Standards on 16 types of cement as listed below: \n \nSl No. \nIS No. \nTitle \n1) \nIS 269 : 2015 \nOrdinary Portland cement ― Specification (sixth revision)  \n2) \nIS 455 : 2015 \nPortland slag cement ― Specification (fifth revision) \n3) \nIS 1489 (Part 1) : 2015 \nPortland Pozzolana cement ― Specification: Part 1 Flyash based \n(fourth revision) \n4) \nIS 1489 (Part 2) : 2015 \nPortland Pozzolana cement ― Specification: Part 2 Calcined clay \nbased (fourth revision) \n5) \nIS 3466 : 1988 \nSpecification for masonry cement (second revision) \n6) \nIS 6452 : 1989 \nSpecification for high alumina cement for structural use (first revision) \n7) \nIS 6909 : 1990 \nSpecification for supersulphated cement (first revision) \n8) \nIS 8041 : 1990 \nSpecification for rapid hardening Portland cement (second revision) \n9) \nIS 8042 : 2015 \nWhite Portland cement ― Specification (third revision) \n10) \nIS 8043 : 1991 \nSpecification for hydrophobic Portland cement \n11) \nIS 8229 : 1986 \nSpecification for Oil-well Cement \n12) \nIS 12330 : 1988 \nSpecification for sulphate resisting Portland cement \n13) \nIS 12600 : 1989 \nSpecification for low heat Portland cement \n14) \nIS 16415 : 2015 \nComposite cement — Specification  \n15) \nIS 16993 : 2018 \nMicrofine ordinary Portland cement ― Specification \n16) \nIS 18189 : 2023 \nPortland calcined clay limestone cement – Specification \n   \n"
      },
      {
        "page": 8,
        "text": " \n5\nORDINARY PORTLAND CEMENT (OPC) [IS 269] \n \nOrdinary Portland Cement (OPC) is the most commonly used cement in building construction. \nIt is available in five grades namely OPC 33, OPC 43, OPC 53, OPC 43S and OPC 53S as per \nIS 269.  It is a fine powder made primarily from limestone and clay, which is heated in a kiln \nto form clinker and then ground with gypsum to produce cement.   \n \nManufacturing: It is produced by intimately mixing together calcareous and argillaceous \nand/or other silica, alumina or iron oxide bearing materials, burning them at a clinkering \ntemperature and grinding the resultant clinker so as to produce a cement capable of complying \nwith the standard.  Also, no material shall be added after burning, other than gypsum (natural, \nmineral or chemical), water, and not more than a total of 1.0 percent of air-entraining agents or \nother agents including colouring agents which have proved not to be harmful.    \n \nPerformance Improvers (PIs): IS 269 permits different types of performance improvers \nwhich may be added at grinding stage to enhance the properties of cement.  The limits of \naddition of performance improvers shall be as per table given below and shall be inclusive of \n1.0 percent additives used while manufacturing.  If a combination of performance improvers is \nadded, the maximum limit of total addition shall be 5 percent. \n \nSl \nNo. \nPerformance \nImprover \nPercentage \nAddition \nby Mass,   \nRequirement \n \ni) \nFly ash \n5 \nConforming to IS 3812 (Part 1) \nii) \nGranulated slag \n5 \nConforming to IS 12089 \niii) \nSilica fume \n5 \nConforming to IS 15388                                    \niv) \nLimestone \n5 \nCaCO3  content calculated from CaO content shall \nnot be less than 75 percent when tested in \naccordance with IS 1760 (Part 3) \nv) \nRice husk ash \n5 \na) Reactive silica shall not be less than 80 \npercent when tested as per IS 3812 (Part 1) \nb) Pozzolanic activity index shall not be less \nthan 90 percent when tested as per 10 of IS \n1727 \nc) c) Loss on ignition shall not be more than 5.0 \npercent when tested as per IS 1727 \nvi) \nMetakaolin \n5 \nConforming to IS 16354 \nvii) \nCopper slag \n5 \na) Proportion of lumps exceeding 50 mm size \nshall not be more than 5 percent of the mass \nof slag \n \nb) When tested as per IS 4032 the composition \nof slag shall comply the following chemical \nrequirements: \n1. SiO2         – 20 percent to 40 percent \n2. Fe2O3       – 40 percent to 70 percent \n3. SO3,Max  – 1 percent \nc) Glass content as determined by the method \nof optical microscope shall not be less than \n25 percent \nviii) \n \nSteel slag \n5 \na) Proportion of lumps exceeding 10 mm size \nshall not be more than 5 percent of the mass \nof slag \n \n \n"
      },
      {
        "page": 9,
        "text": " \n6\nb) When tested as per IS 4032 the composition \nof slag shall comply the following chemical \nrequirements; \n1. CaO       – 40 percent to 55 percent \n2. SiO2       – 10 percent to 20 percent \n3. MgO       – 1 percent to 5 percent \n4. MnO2     – 0 percent to 1 percent \n5. Al2O3      – 0.5 percent to 4 percent \n6. Fe (total) – 15 percent to 30 percent \n7. P             – 0.5 percent to 2 percent \nc) Glass content as determined by the method of \noptical microscope shall not be less than 25 \npercent \nix) \nLead-Zinc slag \n5 \na) Proportion of lumps exceeding 10 mm size \nshall not be more than 5 percent of the mass \nof slag \n \nb) When tested as per IS 4032 the composition \nof slag shall comply the following chemical \nrequirements: \n1. ZnO     – 5 percent to 15 percent \n2. PbO     – 0.5 percent to 2 percent \n3. Fe2O3   – 30 percent to 40 percent \n4. SiO2     – 15 percent to 25 percent \n5. CaO     – 10 percent to 20 percent \n6. Al2O3    – 10 percent to 15 percent \n7. MgO     – 1 percent to 3 percent \nc) Glass content as determined by the method \nof optical microscope shall not be less than \n25 percent \nx) \nSpent fluidized \ncatalytic cracking \nequilibrium catalyst \n5 \nConforming to IS 1344 \nxi) \nGround granulated \nblast furnace slag \n5 \nConforming to IS 16714 \n \nPhysical Requirements: The cement shall meet the physical requirements as listed below. \n \nSl \nN\no. \nCharacteristic \nRequirement  \nMethod of \nTest,   Ref to \n \n \nOPC 33 \nOPC 43  \nOPC 43S \nOPC 53 \nOPC 53S \n \n(1) \n(2) \n  (3) \n (3) \n  (3) \n (3) \n (3) \n(4) \ni) \nFineness, m2/kg, Min \n225 \n225 \n370  \n225 \n370  \nIS 4031 (Part 2) \nii) \nSoundness: \na) \nBy \nLe-Chatelier \nmethod, mm, Max \n \nb) By autoclave test \nmethod, percent, Max \n \n10  \n(see Note 1) \n \n0.8 \n \n10      \n(see Note 1) \n \n0.8 \n \n5       \n(see Note 1) \n \n0.8 \n \n10       \n(see Note 1) \n \n0.8 \n \n5        \n(see Note 1) \n \n0.8 \n \n \nIS 4031 (Part 3) \niii) \nSetting time: \na) Initial, min,  Min \n \n \nb) Final, min, Max \n \n30  \n(see Note 2) \n \n600             \n            \n \n30  \n(see Note 2) \n \n600              \n           \n \n120  \n(see Note 2) \n \n600              \n           \n \n30  \n(see Note 2) \n \n600              \n           \n \n120  \n(see Note 2) \n \n600              \n           \n \n \nIS 4031 (Part 5) \niv) \nCompressive strength, \nMPa (see Note 4): \n \na) 72 ± 1 h, Min \n \n \n \n16 \n \n \n \n23 \n \n \n \n23 \n \n \n \n27 \n \n \n \n27 \n \n \nIS 4031 (Part 6) \nb) 168 ± 2 h, Min   \n22 \n \n33 \n \n37.5 \n37 \n37.5 \nc) 672 ± 4 h, \nMin \n \n33 \n \n43 \n \n43 \n \n53 \n \n53 \n"
      },
      {
        "page": 10,
        "text": " \n7\nMax \n48 \n58 \n⁻ \n⁻ \n⁻ \nv) \nTransverse \nstrength \n(optional) \nSee Notes 3 \nand 4 \nSee Notes 3 \nand 4 \nSee Notes 3  \nand 4 \nSee \nNotes \n3  \nand 4 \nSee Notes 3 \nand 4 \nIS 4031 (Part 8) \n \nNOTE \n \n1   In the event of cements failing to comply with any one or both the requirements of soundness specified in the above table, \nfurther tests in respect of each failure shall be made as described in IS 4031 (Part 3), from another portion of the same sample \nafter aeration.  The aeration shall be done by spreading out the sample to a depth of 75 mm at a relative humidity of 50 to 80 \npercent for a total period of 7 days.  The expansion of cements so aerated shall be not more than 5 mm and 0.6 percent when \ntested by Le-Chatelier method and autoclave test respectively.  For OPC 43S and OPC 53S, the requirement of soundness of \nunaerated cement shall be maximum expansion of 5 mm when tested by the Le-Chatelier method. \n \n2   If cement exhibits false set, the ratio of final penetration measured after 5 min of completion of mixing period to the initial \npenetration measured exactly after 20 s of completion of mixing period, expressed as percent, shall be not less than 50.  In the \nevent of cement exhibiting false set, the initial and final setting time of cement when tested by the method described in IS 4031 \n(Part 5) after breaking the false set, shall conform to the value given in the above table. \n \n3  By agreement between the purchaser and the manufacturer, transverse strength test of plastic mortar in accordance with the \nmethod described in IS 4031 (Part 8) may be specified.  The permissible values of the transverse strength shall be mutually \nagreed to between the purchaser and the supplier at the time of placing the order. \n \n4  Notwithstanding the compressive and transverse strength requirements specified as per the above table, the cement shall \nshow a progressive increase in strength from the strength at 72 h. \n \nChemical Requirements: When tested as per IS 4032, the cement shall meet the chemical \nrequirements as listed below.  \n \n \nSl \nNo. \nCharacteristic \nRequirement \n OPC 33 \nOPC 43  \nOPC 43S \nOPC 53  \nOPC 53S \n(1) \n(2) \n(3) \n(4) \n(5) \n(6) \n(7) \ni) \nRatio of percentage of lime \nto percentages of silica, \nalumina and iron oxide, \nwhen calculated by the \nformula: \n \n              CaO – 0.7 SO3              .      \n2.8 SiO2+ 1.2 Al2O3+ 0.65 Fe2O3 \n0.66 – 1.02 \n \n \n  \n0.66 – 1.02 \n \n \n  \n0.80 – 1.02 \n \n \n  \n0.80 – 1.02 \n \n \n  \n0.80 – 1.02 \n \n \n  \nii) \nRatio of percentage of \nalumina to that of iron \noxide, Min \n0.66 \n0.66 \n0.66 \n0.66 \n0.66 \niii) \nInsoluble residue, percent \nby mass, Max \n5.0 \n5.0 \n2.0 \n5.0 \n2.0 \niv) \nMagnesia, \npercent \nby \nmass, Max \n6.0 \n6.0 \n \n5.0  \n6.0 \n \n5.0  \nv) \nTotal \nsulphur \ncontent \ncalculated \nas \nsulphuric \nanhydride (SO3), percent \nby mass, Max \n3.5 \n3.5 \n3.3 \n3.5 \n3.3 \nvi) \nLoss on ignition, percent by \nmass,  Max \n5.0 \n \n5.0 \n \n4.0 \n       4.0 \n       4.0 \nvii) \nChloride content, percent \nby mass, Max \n0.1 \n0.05 (for \nprestressed \nstructures) \n0.1 \n0.05 (for \nprestressed \nstructures) \n0.1 \n0.05 (for \nprestressed \nstructures) \n0.1 \n0.05 (for \nprestressed \nstructures) \n0.1 \n0.05 (for \nprestressed \nstructures) \nviii) \nAlkali content \nsee Note 1 \n \n \n \n \n \n"
      },
      {
        "page": 11,
        "text": " \n8\nNOTE \n \n1  Alkali aggregate reactions have been noticed in aggregates in some parts of the region.  On large and important jobs where \nthe concrete is likely to be exposed to humid atmosphere or wetting action, it is advisable that the aggregate be tested for alkali \naggregate reaction.  In the case of reactive aggregates, the use of cement with alkali content below 0.6 percent expressed as \nsodium oxide (Na2O+ 0.658 K2O), is recommended.  Where, however, such cements are not available, use of alternative means \nmay be resorted to for which a reference may be made to appropriate provisions on durability in the concrete codes.  If so \ndesired by the purchaser, the manufacturer shall carry out test for alkali content. \n \n2 Cement used for railway sleepers shall additionally satisfy the following chemical/mineralogical requirements: \n \n \n \na) Tricalcium aluminate content, percent by mass, Max \n \n      :         10.0 \n \n     9.0 (for OPC 43S and OPC 53S) \nb) Tricalcium silicate, percent by mass, Min  \n \n \n      : \n45.0 \n \nThe tricalcium aluminate content (C3A) and tricalcium silicate content (C3S) are calculated by the formula: \n      \n     C3A = 2.65 (Al2O3) – 1.69 (Fe2O3)  \n     C3S = 4.07 (CaO) – 7.60 (SiO2) – 6.72 (Al2O3) – 1.43 (Fe2O3) – 2.85 (SO3) \nwhere each symbol in brackets refers to the percent (by mass of total cement) of the oxide. \n \nApplications and Uses: \n \nIt is used in all types of general construction work such as building construction, concrete \npavements and flooring, plastering, etc. \n \n"
      },
      {
        "page": 12,
        "text": " \n9\nPORTLAND POZZOLANA CEMENT (PPC) FLY ASH BASED \n[IS 1489 (PART 1)] \n \nAn intimately interground mixture of Portland cement clinker/ordinary Portland cement and \npozzolana with the possible addition of gypsum (natural or chemical) or an intimate and \nuniform blending ordinary Portland cement and fine pozzolana with addition of ground \ngypsum, if required. \n \nRaw Materials and Composition \n \nThe raw materials used in the manufacturing of PPC based on fly ash are fly ash (pozzolana) \nconforming to IS 3812 (Part 1), Portland cement clinker conforming to IS 16353, or ordinary \nPortland cement conforming to IS 269. \n \nManufacturing \n \nPortland Pozzolana cement shall be manufactured either by intimately inter-grinding Portland \ncement clinker/ordinary Portland cement and fly ash or by intimately and uniformly blending \nordinary Portland cement and fine fly ash with required addition of gypsum so as to produce a \ncement capable of complying with this standard.  The fly ash constituent shall not be less than \n15  percent and not more than 35 percent by mass of Portland pozzolana cement. The \nhomogeneity of the mixture shall be guaranteed within ± 3 percent of the declared fly ash \naddition, in the same consignment.    \n \nWhen Portland pozzolana cement is obtained by grinding fly ash with Portland cement clinker, \nno material shall be added after burning, other than gypsum (natural mineral or chemical, see \nNote), water, and not more than a total of 1.0 percent of air-entraining agents or other agents \nincluding colouring agents, which have proved not to be harmful.  The limitation of all such \nadditions shall also apply to manufacture of Portland pozzolana cement by blending process.  \n \nNOTE – Chemical gypsum shall be added provided that the performance requirements of the final product as \nspecified in this standard are met with. \n \nPhysical Requirements – The cement shall meet the physical requirements as listed below. \n \nSl \nNo. \nCharacteristic \nRequirement  \n \nMethod of Test,   Ref to \n(1) \n(2) \n(3) \n(4) \ni) \nFineness, m2/kg, Min \n300 \nIS 4031 (Part 2) \nii) \nSoundness: \na) By Le-Chatelier method, mm, Max \nb) By autoclave test method, percent, Max \n \n10      see Note 1 \n0.8 \nIS 4031 (Part 3) \niii) \nSetting time: \na) Initial, min,  Min \n \nb) Final, min, Max \n \n30  \n           see Note 2 \n600                         \nIS 4031 (Part 5) \niv) \nCompressive strength, MPa (see Note 4): \na) 72 ± 1 h, Min \n \n16 \nIS 4031 (Part 6) \nb) 168 ± 2 h, Min   \n22 \n \nc) 672 ± 4 h, Min                               \n33 \n \n"
      },
      {
        "page": 13,
        "text": " \n10\nv) \nTransverse strength (optional) \n \nSee Notes 3 and 4 \nIS 4031 (Part 8) \nvi) \nDrying shrinkage, percent, Max \n \n0.15 \nIS 4031 (Part 10) \n \n \n \nNOTES \n \n1   In the event of cements failing to comply with any one or both the requirements of soundness specified in the above table, \nfurther tests in respect of each failure shall be made as described in IS 4031 (Part 3), from another portion of the same sample \nafter aeration.  The aeration shall be done by spreading out the sample to a depth of 75 mm at a relative humidity of 50 to 80 \npercent for a total period of 7 days.  The expansion of cements so aerated shall be not more than 5 mm and 0.6 percent when \ntested by Le-Chatelier method and autoclave test respectively.   \n \n2   If cement exhibits false set, the ratio of final penetration measured after 5 min of completion of mixing period to the initial \npenetration measured exactly after 20 s of completion of mixing period, expressed as percent, shall be not less than 50.  In the \nevent of cement exhibiting false set, the initial and final setting time of cement when tested by the method described in IS 4031 \n(Part 5) after breaking the false set, shall conform to the value given in the above table. \n \n3  By agreement between the purchaser and the manufacturer, transverse strength test of plastic mortar in accordance with the \nmethod described in IS 4031 (Part 8) may be specified.  The permissible values of the transverse strength shall be mutually \nagreed to between the purchaser and the supplier at the time of placing the order. \n \n4  Notwithstanding the compressive and transverse strength requirements specified as per the above table, the cement shall \nshow a progressive increase in strength from the strength at 72 h. \n \n \nChemical Requirements – When tested as per IS 4032, the cement shall meet the chemical \nrequirements as listed below.  \n \nSl \nNo. \nCharacteristic \nRequirement \n(1) \n(2) \n(3) \n i) \nInsoluble residue, percent by mass \n \na)  Max \n \n \n \nb) Min \n \n4.0(100-x) \nx + --------------- \n100 \n \n0.6 x \n \nWhere x is the declared percentage of fly ash in \nthe given Portland pozzolana cement. \nii) \nMagnesia, percent by mass, Max \n6.0 \niii) \nTotal sulphur content calculated as sulphuric \nanhydride (SO3), percent by mass, Max \n3.5 \niv) \nLoss on ignition, percent by mass,  Max \n5.0 \nv) \nChloride content, percent by mass, Max \n0.1 \n0.05 (for prestressed structures) \nvi) \nAlkali content (see Note )  \nSee Note 1 \n  \nNOTE – Alkali aggregate reactions have been noticed in aggregates in some parts of the region.  On large and important jobs \nwhere the concrete is likely to be exposed to humid atmosphere or wetting action, it is advisable that the aggregate be tested \nfor alkali aggregate reaction.  In the case of reactive aggregates, the use of cement with alkali content below 0.6 percent \nexpressed as sodium oxide (Na2O  + 0.658 K2O) , is recommended.  However, in the case of cement having a minimum fly \nash content of 30 percent, a maximum alkali content of 0.9 percent, expressed as sodium oxide (Na2O+ 0.658 K2O) is \nrecommended.  Where, however, such cements are not available, use of alternative means may be resorted to for which a \nreference may be made to appropriate provisions on durability in the concrete codes.  If so desired by the purchaser, the \nmanufacturer shall carry out test for alkali content. \n \n \n"
      },
      {
        "page": 14,
        "text": " \n11\n \n \nApplications and uses: \n \nIt is most widely used type of cement in the building construction.  It is also used in hydraulic \nstructures, mass concrete structures such as dams, bridge piers, foundations, etc, marine \nstructures, and all other situations where OPC is used except where high early strength is of \nspecial requirement.  \n \n \n"
      },
      {
        "page": 15,
        "text": " \n12\nPORTLAND POZZOLANA CEMENT CALCINED CLAY BASED  \n[IS 1489 (Part 2)] \n \nAn intimately interground mixture of Portland cement clinker/ordinary Portland cement and \npozzolana with the possible addition of gypsum (natural or chemical) or an intimate and \nuniform blending ordinary Portland cement and fine pozzolana with addition of ground \ngypsum, if required. \n \nRaw Materials and Composition \n \nThe raw materials used in the manufacturing of PPC based on calcined clay are pozzolana \nwhich shall be either calcined clay pozzolana conforming to IS 1344 or a mixture of calcined \nclay pozzolana conforming to IS 1344 and fly ash conforming to IS 3812 (Part 1), Portland \ncement clinker conforming to IS 16353, or ordinary Portland cement conforming to IS 269. \n \nManufacturing \n \nPortland Pozzolana cement shall be manufactured either by, \n \na) intimately inter-grinding Portland cement clinker and calcined clay pozzolana or a \nmixture of calcined clay pozzolana and fly ash; or  \nb) intimately and uniformly blending ordinary Portland cement and finely ground calcined \nclay pozzolana or a mixture of finely ground calcined clay pozzolana and fine fly ash; \n \nwith required addition of gypsum so as to produce a cement capable of complying with this \nstandard.  The total pozzolana constituent shall not be less than 10 percent and not more than \n25 percent by mass of Portland pozzolana cement. The homogeneity of the mixture shall be \nguaranteed within ± 3 percent of the declared pozzolana addition, in the same consignment.    \n \nWhen Portland pozzolana cement is obtained by grinding calcined clay or a mixture of calcined \nclay and fly ash with Portland cement clinker, no material shall be added after burning, other \nthan gypsum [natural mineral or chemical, (see Note)], water, and not more than a total of 1.0 \npercent of air-entraining agents or other agents including colouring agents, which have proved \nnot to be harmful.  The limitation of all such additions shall also apply to manufacture of \nPortland pozzolana cement by blending process.   \n \nNOTE – Chemical gypsum shall be added provided that the performance requirements of the final product as \nspecified in this standard are met with. \n \nPhysical Requirements: The cement shall meet the physical requirements as listed below.  \n \nSl \nNo. \nCharacteristic \nRequirement \n \nMethod of Test,    \nRef to \n(1) \n(2) \n(3) \n(4) \ni) \nFineness, m2/kg, Min \n300 \nIS 4031 (Part 2) \nii) \nSoundness: \na) By Le-Chatelier method, mm, Max \nb) By autoclave test method, percent, Max \n \n 10  }  see Note 1 \n 0.8 } \nIS 4031 (Part 3) \niii) \nSetting time: \na) Initial, min,  Min \n \nb) Final, min, Max \n \n30  }  \n          see Note 2 \n600}  \nIS 4031 (Part 5) \n"
      },
      {
        "page": 16,
        "text": " \n13\niv) \nCompressive strength, MPa (see Note 3): \n \na) 72 ± 1 h, Min \n \n16 \nIS 4031 (Part 6) \nb) 168 ± 2 h, Min   \n22 \n \nc) 672 ± 4 h, Min                               \n         \n33 \n \nv) \nTransverse strength (optional) \n \nSee Notes 3 and 4 \nIS 4031(Part 8) \nvi) \nDrying shrinkage, percent, Max \n \n0.15 \nIS 4031(Part 10) \n \nNOTES \n \n1   In the event of cements failing to comply with any one or both the requirements of soundness specified in the above table, \nfurther tests in respect of each failure shall be made as described in IS 4031 (Part 3), from another portion of the same sample \nafter aeration.  The aeration shall be done by spreading out the sample to a depth of 75 mm at a relative humidity of 50 to 80 \npercent for a total period of 7 days.  The expansion of cements so aerated shall be not more than 5 mm and 0.6 percent when \ntested by Le-Chatelier method and autoclave test, respectively.   \n \n2   If cement exhibits false set, the ratio of final penetration measured after 5 min of completion of mixing period to the initial \npenetration measured exactly after 20 s of completion of mixing period, expressed as percent, shall be not less than 50.  In the \nevent of cement exhibiting false set, the initial and final setting time of cement when tested by the method described in IS 4031 \n(Part 5) after breaking the false set, shall conform to the value given in the above table. \n \n3  Notwithstanding the compressive and transverse strength requirements specified as per the above table, the cement shall \nshow a progressive increase in strength from the strength at 72 h. \n \n4  By agreement between the purchaser and the manufacturer, transverse strength test of plastic mortar in accordance with the \nmethod described in IS 4031 (Part 8) may be specified.  The permissible values of the transverse strength shall be mutually \nagreed to between the purchaser and the supplier at the time of placing the order. \n \nChemical Requirements – When tested as per IS 4032, the cement shall meet the chemical \nrequirements as listed below.  \n \nSl \nNo. \nCharacteristic \nRequirement \n(1) \n(2) \n(3) \ni) \nInsoluble residue, percent by mass \n \na)  Max \n \nb) Min \n \n4.0(100 - x) \nx + --------------- \n100 \n \n0.6 x \n \nWhere x is the declared percentage of \npozzolana in the given Portland pozzolana \ncement. \nii) \nMagnesia, percent by mass, Max \n6.0 \niii) \nTotal sulphur content calculated as sulphuric \nanhydride (SO3), percent by mass, Max \n3.5 \niv) \nLoss on ignition, percent by mass,  Max \n5.0 \nv) \nChloride content, percent by mass, Max \n0.1 \n0.05 (for prestressed structures) \nvi) \nAlkali content (see Note )  \nSee Note 1 \n \nNOTE – Alkali aggregate reactions have been noticed in aggregates in some parts of the region.  On large and important jobs \nwhere the concrete is likely to be exposed to humid atmosphere or wetting action, it is advisable that the aggregate be tested \nfor alkali aggregate reaction.  In the case of reactive aggregates, the use of cement with alkali content below 0.6 percent \nexpressed as sodium oxide (Na2O+ 0.658 K2O), is recommended.  Where, however, such cements are not available, use of \n"
      },
      {
        "page": 17,
        "text": " \n14\nalternative means may be resorted to for which a reference may be made to appropriate provisions on durability in the concrete \ncodes.  If so desired by the purchaser, the manufacturer shall carry out test for alkali content. \n \nApplications and Uses: \n \nIt is suitable for use in the building construction, marine and coastal structures, mass concrete \nstructures such as dams, bridge piers, foundations, etc, highway and other infrastructure \nprojects. \n \n \n \n \n"
      },
      {
        "page": 18,
        "text": " \n15\nPORTLAND SLAG CEMENT (IS 455) \n \nAn intimately interground mixture of Portland cement clinker and granulated slag with addition \nof gypsum and permitted additives or an intimate and uniform blend of ordinary Portland \ncement and finely ground granulated slag with addition of ground gypsum, if required.  Slag in \ngranulated form is used for the manufacture of hydraulic cement. Slag is a non-metallic product \nconsisting essentially of glass containing silicates and alumino-silicates of lime and other bases, \nas in the case of blastfurnace slag, which is developed simultaneously with iron in blastfurnace \nor electric pig iron furnace. Granulated slag is obtained by further processing the molten slag \nby rapidly chilling or quenching it with water or steam and air. \n \nRaw Materials and Composition \n \nThe raw materials used in the manufacturing of PSC are granulated slag conforming to                 \nIS 12089 (Part 1), ground granulated blast furnace slag for blending with Portland cement \nconforming to IS 16714. Portland cement clinker conforming to IS 16353, or ordinary Portland \ncement conforming to IS 269. \n \nManufacturing \n \nPortland slag cement shall be manufactured either by intimately inter-grinding Portland cement \nclinker and granulated slag or by intimately and uniformly blending ordinary Portland cement \nand finely ground granulated slag with required addition of gypsum/ground gypsum so as to \nproduce a cement capable of complying with this standard.  The granulated slag constituent \nshall not be less than 25  percent and not more than 70 percent by mass of Portland slag cement. \nThe homogeneity of the mixture shall be guaranteed within ±3 percent of the declared slag \naddition, in the same consignment.    \n \nWhen Portland slag cement is obtained by grinding granulated slag with Portland cement \nclinker, no material shall be added after burning, other than gypsum (natural mineral or \nchemical, see Note), water, and not more than a total of 1.0 percent of air-entraining agents or \nother agents including colouring agents, which have proved not to be harmful.  The limitation \nof all such additions shall also apply to manufacture of Portland slag cement by blending \nprocess.  \n \nNOTE – Chemical gypsum shall be added provided that the performance requirements of the final product as \nspecified in this standard are met with. \n \nPhysical Requirements: The cement shall meet the physical requirements as listed below.  \n \nSl \nNo. \nCharacteristic \nRequirement \n \nMethod of Test,    \nRef to \n(1) \n(2) \n(3) \n(4) \ni) \nFineness, m2/kg, Min \n225 \nIS 4031 (Part 2) \nii) \nSoundness: \na) By Le-Chatelier method, mm, Max \nb) By autoclave test method, percent, Max \n \n 10  }  see Note 1 \n 0.8 } \nIS 4031 (Part 3) \niii) \nSetting time: \nc) Initial, min,  Min \n \n \n30  }  \n          see Note 2 \nIS 4031 (Part 5) \n"
      },
      {
        "page": 19,
