Repository: SanskrutiMandavkar20/Indian-Standards-AI

# Indian Standards AI

AI-powered RAG system for Indian Standards analysis and procurement compliance.

File: data/processed/extracted/standards/COMPENDIUM-OF-CEMENT-STANDARDS.json (part 2 of 3)
{
      "text": "16\nb) Final, min, Max\n600}\niv)\nCompressive strength, MPa (see Note 3):\n\na) 72 ± 1 h, Min\n\n16\nIS 4031 (Part 6)\nb) 168 ± 2 h, Min\n22\nc) 672 ± 4 h, Min\n\n33\n\nv)\nTransverse strength (optional)\n\nSee Notes 3 and 4 IS 4031(Part 8)\n\nNOTES\n\n1   In the event of cements failing to comply with any one or both the requirements of soundness specified in the\nabove table, further tests in respect of each failure shall be made as described in IS 4031 (Part 3), from another\nportion of the same sample after aeration.  The aeration shall be done by spreading out the sample to a depth of\n75 mm at a relative humidity of 50 to 80 percent for a total period of 7 days.  The expansion of cements so aerated\nshall be not more than 5 mm and 0.6 percent when tested by Le-Chatelier method and autoclave test respectively.\n\n2   If cement exhibits false set, the ratio of final penetration measured after 5 min of completion of mixing period\nto the initial penetration measured exactly after 20 s of completion of mixing period, expressed as percent, shall\nbe not less than 50.  In the event of cement exhibiting false set, the initial and final setting time of cement when\ntested by the method described in IS 4031 (Part 5) after breaking the false set, shall conform to the value given in\nthe above table.\n\n3  By agreement between the purchaser and the manufacturer, transverse strength test of plastic mortar in\naccordance with the method described in IS 4031 (Part 8) may be specified.  The permissible values of the\ntransverse strength shall be mutually agreed to between the purchaser and the supplier at the time of placing the\norder.\n\n4  Notwithstanding the compressive and transverse strength requirements specified as per the above table, the\ncement shall show a progressive increase in strength from the strength at 72 h.\n\nChemical Requirements – When tested as per IS 4032, the cement shall meet the chemical\nrequirements as listed below.\n\nSl\nNo.\nCharacteristic\nRequirement\n(1)\n(2)\n(3)\ni)\nInsoluble residue, percent by mass, Max\n4.0\nii)\nMagnesia, percent by mass, Max\n10.0\niii)\nTotal sulphur content calculated as sulphuric anhydride (SO3),\npercent by mass, Max\n3.5\niv)\nSulphide sulphur (S), Max\n1.5\nv)\nLoss on ignition, percent by mass,  Max\n5.0\nvi)\nChloride content, percent by mass, Max\n0.1\n0.05 (for prestressed\nstructures)\nvii)\nAlkali content (see Note )\nSee Note\n\nNOTE – Alkali aggregate reactions have been noticed in aggregates in some parts of the region.  On large and important jobs\nwhere the concrete is likely to be exposed to humid atmosphere or wetting action, it is advisable that the aggregate be tested\nfor alkali aggregate reaction.  In the case of reactive aggregates, the use of cement with alkali content below 0.6 percent\nexpressed as sodium oxide (Na2O+ 0.658 K2O), is recommended.  Where, however, such cements are not available, use of\nalternative means may be resorted to for which a reference may be made to appropriate provisions on durability in the concrete\ncodes.  If so desired by the purchaser, the manufacturer shall carry out test for alkali content.  However, in the case of cement\nhaving a minimum slag content of 50 percent, a maximum alkali content of 0.9 percent, expressed as sodium oxide (Na2O+\n0.658 K2O) is recommended.",
      "character_count": 3253,
      "standard_numbers": []
    },
    {
      "page": 20,
      "text": "17\n\nApplications and Uses:\n\nPortland slag cement offers high resistance to chloride and sulphate attacks and hence highly\nsuitable for marine structures, ports and harbours, sewage treatment plants, canal lining,\ntunnels, piling works, basement of buildings, etc.",
      "character_count": 263,
      "standard_numbers": []
    },
    {
      "page": 21,
      "text": "18\nWHITE PORTLAND CEMENT (IS 8042)\n\nWhite Portland cement shall be manufactured by intimately grinding the Portland cement\nclinker with appropriate proportion of natural or chemical gypsum so as to produce a cement\ncapable of complying with this standard. No material shall be added after burning, other than\ngypsum (natural mineral or chemical, see Note), water, and not more than a total of 1.0 percent\nof air-entraining agents or other agents, which have proved not to be harmful and don't have\nany negative influence on the degree of whiteness of cement. The performance improver(s)\nmay be added at grinding stage; and their  limits of addition shall be as given below:\n\nLimestone, dolomite and marble may be added as performance improver either individually or\nin combination, and the total limit of their addition shall not be more than 10 percent. The\nperformance improver(s) shall be inclusive of 1.0 percent additives as mentioned above and\nshall meet the following requirements:\n\na) CaO + MgO shall not be less than 50 percent by mass of performance improver, when\ntested as per IS 1760 (Part 3), and\nb) Whiteness shall not be less than 70 percent when tested as per Annex B of IS 8042.\n\nAll the above additions may also be done by interblending process by intimately and uniformly\nblending the individually ground materials so as to produce a cement capable of complying\nwith this standard.\n\nNOTE – Chemical gypsum shall be added provided that the performance requirements of the final product as\nspecified in this standard are met with.\n\nPhysical Requirements: The cement shall meet the physical requirements as listed below.\n\nSl\nNo.\nCharacteristic\nRequirement\n\nMethod of Test,\nRef to\n(1)\n(2)\n(3)\n(4)\ni)\nFineness, m2/kg, Min\n225 (see Note 1)\nIS 4031 (Part 2)\nii)\nSoundness:\na) By Le-Chatelier method, mm, Max\nb) By autoclave test method, percent, Max\n\n 10  }  see Note 2\n 0.8 }\nIS 4031 (Part 3)\niii)\nSetting time:\na) Initial, min,  Min\n\nb) Final, min, Max\n\n30  }\n          see Note 3\n600}\nIS 4031 (Part 5)\niv)\nCompressive strength, MPa (see Note 3):\n\na) 72 ± 1 h, Min\n\n16\nIS 4031 (Part 6)\nb) 168 ± 2 h, Min\n22\nc) 672 ± 4 h, Min\n\n33\n\nv)\nTransverse strength (optional)\n\nSee Notes 4 and 5\nIS 4031(Part 8)\nvi)\nDegree of whiteness in terms of reflectance\nof neat cement ring, percent,  Min\n70\nAnnex\nB\nof\nIS 8042",
      "character_count": 2318,
      "standard_numbers": []
    },
    {
      "page": 22,
      "text": "19\nNOTES\n\n1   Those industries which require fineness of white Portland cement in terms of residue by dry sieving, tested by the method\ndescribed in IS 4031(Part 1), may specify the same additionally while placing order to a manufacturer by mutual agreement.\n\n2   In the event of cements failing to comply with any one or both the requirements of soundness specified in the above table,\nfurther tests in respect of each failure shall be made as described in IS 4031 (Part 3), from another portion of the same sample\nafter aeration.  The aeration shall be done by spreading out the sample to a depth of 75 mm at a relative humidity of 50 to 80\npercent for a total period of 7 days.  The expansion of cements so aerated shall be not more than 5 mm and 0.6 percent when\ntested by Le-Chatelier method and autoclave test respectively.  For OPC 43-S and OPC 53-S, the requirement of soundness of\nunaerated cement shall be maximum expansion of 5 mm when tested by the Le-Chatelier method.\n\n3   If cement exhibits false set, the ratio of final penetration measured after 5 min of completion of mixing period to the initial\npenetration measured exactly after 20 s of completion of mixing period, expressed as percent, shall be not less than 50.  In the\nevent of cement exhibiting false set, the initial and final setting time of cement when tested by the method described in IS 4031\n(Part 5) after breaking the false set, shall conform to the value given in the above table.\n\n4  By agreement between the purchaser and the manufacturer, transverse strength test of plastic mortar in accordance with the\nmethod described in IS 4031 (Part 8) may be specified.  The permissible values of the transverse strength shall be mutually\nagreed to between the purchaser and the supplier at the time of placing the order.\n\n5  Notwithstanding the compressive and transverse strength requirements specified as per the above table, the cement shall\nshow a progressive increase in strength from the strength at 72 h.\n\nChemical Requirements – When tested as per IS 4032, the cement shall meet the chemical\nrequirements as listed below.\n\nSl\nNo.\nCharacteristic\nRequirement\n(1)\n(2)\n(3)\ni)\nRatio of percentage of lime to percentages of silica, alumina and iron oxide,\nwhen calculated by the formula:\n\n              CaO – 0.7 SO3              .\n2.8 SiO2+ 1.2 Al2O3+ 0.65 Fe2O3\n0.66 – 1.02\n\nii)\nIron oxide, percent by mass, Max\n1.0\niii)\nInsoluble residue, percent by mass, Max\n4.0\niv)\nMagnesia, percent by mass, Max\n6.0\nv)\nTotal sulphur content calculated as sulphuric anhydride (SO3), percent by\nmass, Max\n3.5\nvi)\nLoss on ignition, percent by mass,  Max\n7.0\nvii)\nChloride content, percent by mass, Max\n0.1\n\nApplications and Uses:\n\n1. Aesthetic applications such as interior and exterior wall finishes, architectural panels, etc.\n2. Used as a base in tile filler gaps (grouts) and tile adhesives (in kitchens and bathrooms).\n3. Suitable for construction and restoration of historical monuments, statues and heritage\nstructures.\n4. Used as a binder in terrazzo flooring and mosaic tiles.",
      "character_count": 3053,
      "standard_numbers": []
    },
    {
      "page": 23,
      "text": "20\nCOMPOSITE CEMENT (IS 16415)\n\nAn intimately interground mixture of Portland cement clinker, granulated slag and fly ash with\naddition of gypsum (natural or chemical) or an intimate and uniform blending of ordinary\nPortland cement, finely ground granulated slag  and fine fly ash with addition of ground\ngypsum, if required.\n\nRaw Materials and Composition\n\nThe raw materials used in the manufacturing of composite cement are fly ash conforming to\nIS 3812 (Part 1) (The use of coarser fly ash as per the note under Table 2 of IS 3812 (Part 1)\nshall also be permitted in case of manufacture of composite cement by intergrinding process),\ngranulated slag conforming to IS 12089, Portland cement clinker conforming to IS 16353, or\nordinary Portland cement conforming to IS 269.\n\nManufacturing\n\nComposite cement shall be manufactured either by,\n\na) intimately inter-grinding Portland cement clinker, granulated sag and fly ash; or\nb) intimately and uniformly blending ordinary Portland cement, finely ground granulated\nslag and fine fly ash;\n\nwith required addition of gypsum so as to produce a cement capable of complying with this\nstandard, maintaining the proportions as given below:\n\nSl\nNo.\nMaterial\nProportion\n(Percent by Weight)\nProportion\n(Percent by Weight as\nper Amendment No. 1)\n(1)\n\n(2)\n\n(3)\n(4)\ni)\nPortland cement clinker/\nordinary Portland cement\n35 - 65\n45, Min for Portland\ncement clinker and\n50, Min for OPC\nii)\nFly ash\n15 - 35\n10 - 25\niii)\nGranulated slag\n20 - 50\n25 - 40\n\nThe homogeneity of the mixture shall be guaranteed within ± 3 percent of the declared slag\nand fly ash addition, in the same consignment.\n\nWhen composite cement is obtained by grinding granulated slag and fly ash with Portland\ncement clinker, no material shall be added after burning, other than gypsum (natural mineral\nor chemical, see Note), water, and not more than a total of 1.0 percent of air-entraining agents\nor other agents including colouring agents, which have proved not to be harmful.  The\nlimitation of all such additions shall also apply to manufacture of composite cement by\nblending process.\n\nNOTE – Chemical gypsum shall be added provided that the performance requirements of the final product as\nspecified in this standard are met with.",
      "character_count": 2241,
      "standard_numbers": []
    },
    {
      "page": 24,
      "text": "21\nPhysical Requirements – The cement shall meet the physical requirements as listed below.\n\nSl\nNo.\nCharacteristic\nRequirement\n\nMethod of Test,\nRef to\n(1)\n(2)\n(3)\n(4)\ni)\nFineness, m2/kg, Min\n300\nIS 4031 (Part 2)\nii)\nSoundness:\na) By Le-Chatelier method, mm, Max\nb) By autoclave test method, percent, Max\n\n 10  }  see Note 1\n 0.8 }\nIS 4031 (Part 3)\niii)\nSetting time:\na) Initial, min,  Min\n\nb) Final, min, Max\n\n30  }\n          see Note 2\n600}\nIS 4031 (Part 5)\niv)\nCompressive strength, MPa (see Note 3):\n\na) 72 ± 1 h, Min\n\n23\nIS 4031 (Part 6)\nb) 168 ± 2 h, Min\n33\n\nc) 672 ± 4 h, Min\n\n43\n\nv)\nTransverse strength (optional)\n\nSee Notes 3 and 4\nIS 4031(Part 8)\nvi)\nDrying shrinkage, percent, Max\n0.15\nIS 4031 (Part 10)\n\nNOTES\n\n1   In the event of cements failing to comply with any one or both the requirements of soundness specified in the above table,\nfurther tests in respect of each failure shall be made as described in IS 4031 (Part 3), from another portion of the same sample\nafter aeration.  The aeration shall be done by spreading out the sample to a depth of 75 mm at a relative humidity of 50 to 80\npercent for a total period of 7 days.  The expansion of cements so aerated shall be not more than 5 mm and 0.6 percent when\ntested by Le-Chatelier method and autoclave test, respectively.\n\n2   If cement exhibits false set, the ratio of final penetration measured after 5 min of completion of mixing period to the initial\npenetration measured exactly after 20 s of completion of mixing period, expressed as percent, shall be not less than 50.  In the\nevent of cement exhibiting false set, the initial and final setting time of cement when tested by the method described in IS 4031\n(Part 5) after breaking the false set, shall conform to the value given in the above table.\n\n3  By agreement between the purchaser and the manufacturer, transverse strength test of plastic mortar in accordance with the\nmethod described in IS 4031 (Part 8) may be specified.  The permissible values of the transverse strength shall be mutually\nagreed to between the purchaser and the supplier at the time of placing the order.\n\n4  Notwithstanding the compressive and transverse strength requirements specified as per the above table, the cement shall\nshow a progressive increase in strength from the strength at 72 h.\n\nChemical Requirements – When tested as per IS 4032, the cement shall meet the chemical\nrequirements as listed below.\n\nSl\nNo.\nCharacteristic\nRequirement\n(1)\n(2)\n(3)\n i)\nInsoluble residue, percent by mass:\n\na)  Max\n\nb) Min\n\n4.0(100-x)\nx + ---------------\n100\n\n0.6 x\n\nWhere x is the declared percentage of\npozzolana in the given composite cement",
      "character_count": 2645,
      "standard_numbers": []
    },
    {
      "page": 25,
      "text": "22\nii)\nMagnesia, percent by mass, Max\n\n        8.0\niii)\nTotal sulphur content calculated as sulphuric\nanhydride (SO3), percent by mass, Max\n3.5\niv)\nSulphide sulphur (S), Max\n0.75\nv)\nLoss on ignition, percent by mass,  Max\n5.0\nvi)\nChloride content, percent by mass, Max\n0.1\n0.05 (For prestressed structures)\nvii)\nAlkali content (see Note )\nSee Note 1\n\nNOTE – Alkali aggregate reactions have been noticed in aggregates in some parts of the region.  On large and important jobs\nwhere the concrete is likely to be exposed to humid atmosphere or wetting action, it is advisable that the aggregate be tested\nfor alkali aggregate reaction.  In the case of reactive aggregates, the use of cement with alkali content below 0.6 percent\nexpressed as sodium oxide (Na2O+ 0.658 K2O), is recommended.  Where, however, such cements are not available, use of\nalternative means may be resorted to for which a reference may be made to appropriate provisions on durability in the concrete\ncodes.  If so desired by the purchaser, the manufacturer shall carry out test for alkali content.\n\nApplications and Uses:\n\n1. As it uses industrial by-products (fly ash and slag), results in less CO2 emissions.\n2. Due to lower heat of hydration, it reduces thermal cracking in mass concrete works.\n3. Due to high resistance to chloride and sulphate attack, it can be used in marine and\ncoastal structures\n4. Ideal for use in general construction works.",
      "character_count": 1422,
      "standard_numbers": []
    },
    {
      "page": 26,
      "text": "23\nMASONRY CEMENT (IS 3466)\n\nProduct obtained either by intimately intergrinding a mixture of Portland cement clinker with\npozzolanic materials, such as flyash and calcined clay pozzolana; and/or non-pozzolanic (inert)\nmaterials, such as limestone, conglomerates, dolomitic limestone, dolomite, granulated slag;\nand waste materials like carbonated sludge, mine tailings; and gypsum (chemical or natural)\nand an air-entraining plasticizer, if required, in suitable proportions; or by intimately and\nuniformly blending ordinary Portland cement and finely ground materials mentioned above, so\nthat the resulting product conforms to the requirements laid down in the standard.\n\nPhysical Requirements: Masonry cement, when tested in accordance with the methods of test\nspecified in IS 4031, shall conform to the physical requirements given below:\n\nSl No.\nCharacteristics\nRequirement\n(1)\n(2)\n(3)\ni)\n\nFineness: Residue on 45 micron IS Sieve, Max, percent (by wet\nsieving)\n15\nii)\nSetting Time:\n\na) Initial, min, Min\n90\nb) Final, min, Max\n1440\niii)\nSoundness:\n\na) By Le-Chatelier method, mm, Max\n10\nb) By Autoclave test method, percent, Max\n1\niv)\nCompressive Strength: Average compressive strength of not less\nthan 3 mortar cubes of 50 mm size, composed of 1 part masonry\ncement and 3 parts standard sand* by volume, MPa, Min\n\n7 days\n2.5\n28 days\n5\nv)\nAir content: Air content of mortar composed of 1 part masonry\ncement and 3 parts standard sand by volume, percent, Min\n6\nvi)\nWater Retention : Flow after suction of mortar composed of 1 part\nmasonry cement and 3 parts standard sand by volume, percent of\noriginal flow, Min\n60\n\n*Standard sand shall conform to IS 650 ‘Specification for standard sand for testing of cement (first\nrevision)’.\n\nAlso,\n\n1) If cement exhibits false set, the ratio of final penetration measured after 5 minutes of\ncompletion of mixing period to the initial penetration measured exactly after 20 seconds\nof completion of mixing period, expressed as percent, shall be less than 50.  In the event\nof cement exhibiting false set, the initial and final setting time of cement when tested\nby the method described in IS 4031 after breaking the false set, shall conform to the\nrequirements given in the standard.\n\n2) In the event of cements failing to comply with any one or both the requirements of\nsoundness specified in Table 1 of IS 3466, further tests in respect of each failure shall\nbe made as described in IS 4031 from another portion of the same sample after aeration.\nThe aeration shall be done by spreading out the sample to a depth of 75 mm at a relative",
      "character_count": 2576,
      "standard_numbers": []
    },
    {
      "page": 27,
      "text": "24\nhumidity of 50 percent to 80 percent for a total period of 7 days.  The expansion of\ncements so aerated shall not be more than 5 mm and 0.6 percent, when tested by Le-\nChatelier method and autoclave test respectively.\n\nStaining Requirement\n\nThis requirement shall apply only when a purchaser specifically states that cement shall be\nnon-staining to limestone.  Non-staining cement shall contain not more than 0.03 percent of\nwater soluble alkali when determined in accordance with the method given in IS  4032.  The\namount and nature of the staining material in limestones seems to vary with the stone. The\nalkali in any cement may, therefore, induce markedly different staining on different stones,\neven though it may have come apparently from the same source. The amount of water soluble\nalkali permitted by the specification should not cause stain unless stone high in staining\nmaterial is used, or unless insufficient means have been used to prevent infiltration of water\ninto the masonry.\n\nApplications and uses:\n\nMasonry cement is chiefly intended for use in masonry mortars for brick, stone and concrete\nblock masonry, and for rendering and plastering work.  Because of its property of producing a\nsmooth, plastic, cohesive and strong, yet workable, mortar when mixed with fine aggregates,\nmasonry cement is considered superior to lime mortar, lime-cement mortar or cement mortar.\n\nCaution\n\nMasonry cement is not intended for use in structural concrete for flooring and foundation work\nor for reinforced and prestressed concrete works.",
      "character_count": 1545,
      "standard_numbers": []
    },
    {
      "page": 28,
      "text": "25\nHIGH ALUMINA CEMENT FOR STRUCTURAL USE (IS 6452)\n\nHigh alumina cement shall be manufactured from aluminous and calcareous materials either\nby fusion or by sintering, and grinding the resulting clinker so as to produce a cement\ncomplying with this specification. No materials, other than water, shall be added during\ngrinding of the cement.  The total alumina content (Al2O3) determined in accordance with the\nmethod specified in IS 4032 shall not be less than 32 percent by mass.\n\nPhysical requirements\n\n1) Fineness – Fineness of cement expressed in terms of specific surface determined by Blaine’s\nair permeability method described in IS 4031 (Part 2) shall be not less than 225 m2/kg.\n\n2) Soundness – When tested by the ‘Le-Chatelier’ method described in IS 4031 (Part 3),\n(except that the quantity of mixing water shall be 22 percent of cement by mass) the cement\nshall not have an expansion of more than 5 mm.\n\n3) Setting Time – The setting time of cement, when tested by the Vicat apparatus method\ndescribed in IS 4031 (Part 5) (except that the quantity of mixing water shall be 22 percent of\ncement by mass) shall conform to the following requirements:\n\na) Initial setting time not less than 30 min, and\nb) Final setting time not more than 10 h.\n\n4) Compressive Strength – The average compressive strength of at least three mortar cubes\n(area of face 50 cm2) composed of one part of cement, three parts of standard sand (conforming\nto IS 650 ) by mass and 10.5 to 11 percent (of combined mass of cement plus sand ) water, and\nprepared, stored and tested at temperature 18°C ± 2°C in the manner described in IS 4031 (\nPart 6 ) shall be as follows:\n\na) At 24 h ± 30 min not less than 30 MPa, and\nb) At 72 h ± 1 h shall show an increase on the compressive strength at 24 h and shall be not\nless than 35 MPa.\n\nApplications and Uses:\n\nHigh alumina cement is mainly a refractory cement but in some cold regions this cement may\nfind use as a structural material taking advantage of high heat of hydration and high early\nstrength development.  The use of this cement is restricted to areas of continuously low\ntemperature where highest summer temperatures do not exceed 18°C.\nCaution\n\n1) In view of the restrogression in strength and reduced durability, high alumina cement\nshall not be used in locations where the ambient temperatures are likely to exceed 18°C\neven for short periods. It shall not be used in mass concrete in view of the high heat of\nhydration inducing conversion of the hydrated compounds;\n2) Accelerators like calcium chloride shall not be used with this cement;\n3) Steam curing or elevated temperature of curing shall be avoided; and\n4) It shall not be mixed with any other type of cement.",
      "character_count": 2711,
      "standard_numbers": []
    },
    {
      "page": 29,
      "text": "26\nSUPERSULPHATED CEMENT (IS 6909)\n\nA hydraulic cement produced by intergrinding or intimately blending a mixture of granulated\nblast furnace slag, calcium sulphate and a small amount of Portland cement, Portland cement\nclinker or any other source of lime. Calcium sulphate shall be obtained by calcining high purity\ngypsum to convert it to anhydrite; calcination temperature may range from 500°C to 700°C.\nNaturally occurring anhydrite (CaSO4) or industrial by-product anhydrite may also be used.\n\nManufacturing\n\nSupersulphated cement shall be manufactured by intergrinding or intimately blending a mixture\nof granulated blast furnace slag, calcium sulphate and a small amount of 33 grade ordinary\nPortland cement, Portland clinker or any other source of lime.  The dry granulated blast furnace\nslag component of the mixture shall not be less than 70 percent by mass.   The cement shall be\nground finer than 33 grade ordinary Portland cement and the technology of production shall\nensure most intimate blending of its constituents.  When produced by intimate blending, the\nvarious ingredients sought to be blended shall also have prior grinding to the fineness required.\nAn approved or established grinding aid may be used provided it is used in very small amounts\nin a manner similar to the grinding of clinker.\n\nPhysical Requirements\n\nSl\nNo.\nCharacteristics\nRequirement\nMethod of\nTest, Ref to\n(1)\n(2)\n(3)\n(4)\ni)\nFineness, m2/kg, Min (by Blaine’s air permeability\nmethod)\n400\nIS 4031 (Part\n2)\nii)\nSetting Time: (see also Note 1)\n\nIS 4031 (Part\n5)\na) Initial, min, Min\n30\nb) Final, min, Max\n600\niii) Soundness (By Le-Chatelier method), mm, Max (see\nNote 2)\n5\nIS 4031 (Part\n3)\niv) Compressive Strength: Average compressive strength\nof not less than 3 mortar cubes (area of face 50 cm2),\ncomposed of 1 part supersulphate cement  and 3 parts\nstandard sand (as per IS 650) by mass *p/4 + 3.0\npercent (of combined mass of cement plus sand)\nwater, MPa, Min (see Notes 4 and 5)\n\nIS 4031 (Part\n6)\n3 days\n15\n\n7 days\n22\n28 days\n30\n\nNOTES\n\n1 If cement exhibits false set, the ratio of final penetration measured after 5 minutes of completion of\nmixing period to the initial penetration measured exactly after 20 seconds of completion of mixing\nperiod, expressed as percent, shall be less than 50 when tested according to the method described\nin IS 4031 (Part 14).  In the event of cement exhibiting false set, the initial and final setting time of\ncement when tested by the method described in IS 4031 (Part 5) after breaking the false set, shall\nconform to the specified requirement.\n\n2 The Le-Chatlier’s method as described in IS 4031 (Part 3) is modified to omit the boiling test so\nthat the initial reading is taken immediately after moulding and the final reading after immersion in",
      "character_count": 2777,
      "standard_numbers": []
    },
    {
      "page": 30,
      "text": "27\nwater at 27°C ± 2°C for 24 hours shall comply to the requirement given above.  The Le-Chatelier\nboiling test procedure and autoclave expansion are omitted since excessive unhydrated calcium\noxide and periclase content are note envisaged.\n\n3 ‘p’ is the percentage of water required to produce a paste of standard consistency (see 11.3).\n\n4 By agreement between the purchaser and the manufacturer, transverse strength test of plastic\nmortar in accordance with the method described in IS 4031 (Part 8) may be specified in addition to\nthe compressive strength test.  The permissible values of the transverse strength for supersulphated\ncement shall be mutually agreed to between the purchaser and supplier at the time of placing order.\n\n5 Notwithstanding the compressive and transverse strength requirements, supersulphated cement\nshall show at 168 hours and 672 hours a progressive increase in strength from the strength at 72\nhours.\n\nChemical Requirements – When tested as per IS 4032, the cement shall meet the chemical\nrequirements as listed below.\n\nSl No.\nCharacteristics\nRequirement\n(1)\n(2)\n(3)\ni)\nInsoluble residue, percent, Max\n\n4\nii)\nMagnesium oxide, percent, Max\n10\niii)\nSulphuric anthydride, percent, Min\n6\niv)\nSulphide sulphur, percent, Max\n1.5\nNOTES\n\n1 The limit of total chloride content in cement for use in plain and other reinforced concrete structures\nis being reviewed.  Till that time, the limit may be mutually agreed to between the purchaser and the\nmanufacturer.  (Method of test for determination of chloride content in cement, is given in IS 12423).\n\n2 Granulated slag conforming to IS 12089 has been found suitable for the manufacture of\nsupersulphated cement.\n\nApplications and Uses:\n\nSupersulphated cement has been successfully used in a variety of aggressive conditions, for\nexample, for marine works, mass concrete jobs to resist the attack by aggressive water,\nreinforced concrete pipes in ground water, concrete construction in sulphate bearing soils, and\nin chemical works under conditions involving exposure to high concentrations of sulphates of\nweak solutions of mineral acids. It has been used for the underside of bridges over railways\nand for concrete sewers carrying industrial effluents. Its use under tropical conditions has also\nbeen recommended, provided the prevailing temperature is below 40°C.  Although its use as a\ngeneral purpose cement can be made with adequate precautions, it is not recommended for\nproducing steam-cured products.",
      "character_count": 2482,
      "standard_numbers": []
    },
    {
      "page": 31,
      "text": "28\nRAPID HARDENING PORTLAND CEMENT (IS 8041)\n\nRapid hardening Portland cement shall be manufactured by intimately mixing together\ncalcareous and argillaceous and/ or other silica, alumina or iron oxide bearing materials,\nburning them at a clinkering temperature and grinding the resultant clinker so as to produce a\ncement capable of complying with this specification.  No material shall be added after burning\nother than gypsum (natural or chemical) or water or both, and not more than one percent of air-\nentraining agents or other agents which have proved not to be harmful.\n\nPhysical Requirements\n\n1) Fineness – When tested for fineness in terms of specific surface by Blaine’s air permeability\nmethod as described in IS 4031 (Part 2), the specific surface of rapid hardening Portland cement\nshall be not less than 325 m2/ kg.\n\n2) Soundness – When tested by ‘Le-Chatelier’ method and autoclave test described in IS 4031\n(Part 3), unaerated cement shall not have an expansion of more than 10 mm and 0.8 percent\nrespectively.  Also, in the event of cements failing to comply with any one or both the\nrequirements as specified, further tests in respect of each failure shall be made as described in\nIS 4031 (Part 3) from another portion of the same sample after aeration.  The aeration shall be\ndone by spreading out the sample to a depth of 75 mm at relative humidity of 50 to 80 percent\nfor a total period of 7 days.  The expansion of cement so aerated shall be not more than 5 mm\nand 0.6 percent when tested by ‘Le-Chatelier’ method and autoclave test respectively.\n\n3) Setting Time – The setting time of the cement, when tested by the Vicat apparatus method\ndescribed in IS 4031 (Part 5) shall conform to the following requirements:\n\na) Initial setting time in minutes, not less than 30, and\nb) Final setting time in minutes, not more than 600.\n\nIf cement exhibits false set, the ratio of final penetration measured after 5 min of completion\nof mixing period to the initial penetration measured exactly after 20 sec of completion of\nmixing period, expressed as percent, shall be less than 50 when tested by the method described\nin IS 4031 (Part 14).  In the event of cement exhibiting false set, the initial and final setting\ntime of cement when tested by the method described in IS 4031 (Part 5) after breaking the false\nset, shall conform to the above.\n\n4) Compressive Strength – The average compressive strength of at least three mortar cubes\n(area of face as 50 cm2) composed of one part of cement and three parts of standard sand\n(conforming to IS 650) by mass and P/ 4 + 3.0 percent (of combined mass of cement and sand)\nwater where ‘P’ is the percentage of water required to produce a paste of standard consistency,\nand prepared, stored and tested in the manner described in IS 4031 (Part 6), shall be as follows:\n\na) 24 hours ± 30 minutes\nNot less than 16 MPa\nb) 72 ± 1 hours\nNot less than 27 MPa",
      "character_count": 2909,
      "standard_numbers": []
    },
    {
      "page": 32,
      "text": "29\nChemical Requirements – When tested as per IS 4032, the cement shall meet the chemical\nrequirements as listed below.\n\nSI\nNo.\nCharacteristic\nRequirement\n(1)\n(2)\n(3)\ni)\nRatio of percentage of lime to percentages of\nsilica, alumina and iron oxide, when calculated\nby the formula:\n\n𝐶𝑎𝑂−0.7 𝑆𝑂3\n2.8𝑆𝑖𝑂2+1.2𝐴𝑙2𝑂3+0.65𝐹𝑒2𝑂3\n\nNot greater than 1.02 and not less than 0.66\nii)\nRatio of percentage of alumina to that of iron\noxide\nNot less than 0.66\niii)\nInsoluble residue, percent by mass\nNot more than 4 percent\niv)\nMagnesia, percent by mass\nNot more than 6 percent\nv)\nTotal sulphur content calculated as sulphuric\nanhydride (SO3), percent\nby mass\nNot more than 2.5 and 3.0 when tricalcium\naluminate (see Note 1)\npercent by mass is 5 or less and greater\nless and greater than 5 respectively\nvi)\nTotal loss on ignition\nNot more than 5 percent\nNOTE\n\n1 The tri-calcium aluminate content (𝑪𝟑𝑨) is calculated by the formula:\n\n𝑪𝟑𝑨= 𝟐. 𝟔𝟓 (𝑨𝒍𝟐𝑶𝟑) −𝟏.𝟔𝟗(𝑭𝒆𝟐𝑶𝟑)\n\nwhere each symbol in brackets refers to the percentage (by mass of total cement) of the oxide,\nexcluding any contained in the insoluble residue referred at Sl No. (iii).\n\n2 Alkali aggregate reactions have been noticed in aggregates in some parts of the country. On large\nand important jobs where the concrete is likely to be exposed to humid atmosphere or wetting action,\nit is advisable that the aggregate be tested for alkali aggregate reaction. In the case of reactive\naggregates, the use of cement with alkali content below 0’6 percent expressed as sodium (Na2O), is\nrecommended. Where however, such cements are not available, use of Portland pozzolana cement\nor cement pozzolanic admixture is recommended.\n\n3 Total chloride content in cement shall not exceed 0.05 percent by mass for cement used in\nprestressed concrete structures and long span reinforced concrete structures. (Method of test for\ndetermination of chloride content in cement is given in IS 12423).\n\n4 The limit of total chloride content in cement for use in plain and other reinforced concrete structures\nshall be as per IS 456.  Till such time, the limit may be mutually agreed to between the purchaser\nand the manufacturer.\n\nApplications and Uses:\n\n1. Prefabricated concrete construction\n2. Where formwork is required to be removed early for re-use\n3. Road repair works",
      "character_count": 2290,
      "standard_numbers": []
    },
    {
      "page": 33,
      "text": "30\nHYDROPHOBIC CEMENT (IS 8043)\n\nHydrophobic cement obtained by grinding 33 grade ordinary Portland cement clinker with an\nadditive which will impart to ground cement, a water repelling property which shall be\ndestroyed only by wet attrition, such as in concrete mixer.  The hydrophobic quality of cement\nwould facilitate its storage for longer periods in extremely wet climatic conditions.\n\nManufacturing\n\nHydrohobic cement shall be manufactured by intimately mixing together calcareous and\nargillaceous and/or other silica, alumina or iron oxide bearing materials burning them at\nclinkering temperature and grinding the resultant clinker with natural or chemical gypsum and\nsmall quantities (0.1 percent to 0.5 percent by mass of clinker) of a hydrophobic agent.  Some\nof the hydrophobic agents used in the manufacture of hydrophobic cement are oleic acid,\nnaphthenic acid, stearic acid, pentachlorophenol, etc.\n\nPhysical Requirements\n\n1) Fineness – When tested for fineness in terms of specific surface by Blaine's air permeability\nmethod as described in IS 4031 (Part 2), the specific surface of the hydrophobic cement shall\nbe not less than 350 m2/kg.\n\n2) The physical requirements, such as soundness and setting time shall be as laid down in\nIS 269.\n\n3) Compressive Strength – The average compressive strength of at least three mortar cubes\n(area of face 50 cm2) composed of one part of cement, three parts of standard sand (conforming\nto IS 650) by mass and P/4 + 3.0 percent (of combined mass of cement and sand) water, and\nprepared, stored and tested in the manner described in IS 4031 (Part 6) shall be as follows:\n\na) 72 ± 1 hours\nNot less than 15.69 MPa\nb) 168 ± 2 hours\nNot less than 21.57 MPa\nc) 672 ± 4 hours\nNot less than 30.40 MPa\n\n4) Hydrophobicity of the cement shall be tested and accepted in accordance with the method\ndescribed in Annex B of the standard.\n\nChemical requirements – The chemical requirements of hydrophobic cement shall be as laid\nin IS 269.\n\nApplications and Uses:\n\n1. Construction in high humid regions such as coastal areas and tropical climatic regions.\n2. Damp basements and water prone substructures",
      "character_count": 2142,
      "standard_numbers": []
    },
    {
      "page": 34,
      "text": "31\nOIL WELL CEMENT (IS 8229)\n\nOil-well cement of classes A, B, C, D, E, F, C and H (as defined in the standard), shall be\nmanufactured by grinding clinker consisting essentially of hydraulic calcium silicates. No\nmaterial other than one or more forms of calcium sulphate shall be interground with the clinker\nor blended with the ground clinker during manufacture of the cement.  However, suitable set-\nmodifying agents may be interground or blended during manufacture of classes D, E and F\ncement. Class J cement shall be manufactured to conform to the physical requirements given\nin the standard.\n\nThis standard covers the physical and chemical requirements of oil-well cement required for\nthe Indian Oil Industry which is expanding at a rapid pace, and is intended to provide guidance\nto the cement producers for the manufacture of this cement.\n\nApplications and Uses:\n\nOil-well cement is used by the petroleum industry for cementing gas and oil-wells at high\ntemperatures and pressures. Slurries of such cement have to remain pumpable at these elevated\ntemperatures and pressures for a sufficient length of time and then harden fairly rapidly.  The\ntwo principal uses of oil-well cement are to cement the steel casing to the walls of the well and\nto seal the porous formations which contain either gas or water that is flowing into oil-bearing\nformations.  At present a small quantity of oil-well cement is being produced in the country\nand appreciable quantities are imported.",
      "character_count": 1480,
      "standard_numbers": []
    },
    {
      "page": 35,
