Repository: SanskrutiMandavkar20/Indian-Standards-AI

# Indian Standards AI

AI-powered RAG system for Indian Standards analysis and procurement compliance.

File: data/processed/extracted/standards/COMPENDIUM-OF-CEMENT-STANDARDS.json (part 3 of 3)
{
      "text": "32\nSULPHATE RESISTING CEMENT (IS 12330)\n\nSulphate resisting Portland cement is a type of Portland cement in which the amount of\ntricalcium aluminate is restricted to an acceptably low value.  This cement should not be\nmistaken for supersulphated cement, which is produced by intergrinding or intimately blending\na mixture of granulated blast furnace slag, calcium sulphate and a small amount of Portland\ncement or Portland cement clinker or any other source of lime.\n\nManufacturing\n\nSulphate resisting Portland cement shall be manufactured by grinding and intimately mixing\ntogether calcareous and argillaceous and/or other silica, alumina and iron oxide bearing\nmaterials, burning them at clinkering temperature and grinding the resultant clinker so as to\nproduce a cement capable of complying with the requirements of the standard. No material\nshall be added after burning other than gypsum (natural or chemical) or water or both, and not\nmore than one percent of air-entraining agents or other agents which have proved not to be\nharmful.\n\nPhysical Requirements\n\n1) Fineness – When tested for fineness in terms of specific surface by Blaine’s air permeability\nmethod as described in IS 4031 (Part 2), the specific surface of rapid hardening Portland cement\nshall be not less than 225 m2/ kg.\n\n2) Soundness – When tested by ‘Le-Chatelier’ method and autoclave test described in IS 4031\n(Part 3), unaerated cement shall not have an expansion of more than 10 mm and 0.8 percent\nrespectively.  Also, in the event of cements failing to comply with any one or both the\nrequirements as specified, further tests in respect of each failure shall be made as described in\nIS 4031 (Part 3) from another portion of the same sample after aeration.  The aeration shall be\ndone by spreading out the sample to a depth of 75 mm at relative humidity of 50 to 80 percent\nfor a total period of 7 days.  The expansion of cement so aerated shall be not more than 5 mm\nand 0.6 percent when tested by ‘Le-Chatelier’ method and autoclave test respectively.\n\n3) Setting Time – The setting time of the cement, when tested by the Vicat apparatus method\ndescribed in IS 4031 (Part 5) shall conform to the following requirements:\n\na) Initial setting time in minutes, not less than 30, and\nb) Final setting time in minutes, not more than 600.\n\nIf cement exhibits false set, the ratio of final penetration measured after 5 min of completion\nof mixing period to the initial penetration measured exactly after 20 sec of completion of\nmixing period, expressed as percent, shall be less than 50 when tested by the method described\nin IS 4031 (Part 14).  In the event of cement exhibiting false set, the initial and final setting\ntime of cement when tested by the method described in IS 4031 (Part 5) after breaking the false\nset, shall conform to the above.\n\n4) Compressive Strength – The average compressive strength of at least three mortar cubes\n(area of face as 50 cm2) composed of one part of cement and three parts of standard sand\n(conforming to IS 650) by mass and P/ 4 + 3.0 percent (of combined mass of cement and sand)\nwater where ‘P’ is the percentage of water required to produce a paste of standard consistency,",
      "character_count": 3190,
      "standard_numbers": []
    },
    {
      "page": 36,
      "text": "33\nand prepared, stored and tested in the manner described in IS 4031 (Part 6), shall be as follows:\n\na) 72 ± 1 hours\nNot less than 10 MPa\nb) 168 ± 2 hours\nNot less than 16 MPa\nc) 672 ± 4 hours\nNot less than 33 MPa\n\n5) Sulphate expansion – The sulphate expansion of the sulphate resisting Portland cement\nwhen tested by the method described in the standard, shall not be more than 0.45 percent at 14\ndays.  This test is optional and shall be carried out by agreement between the purchaser and the\nmanufacturer at the time of placing order.\n\nChemical Requirements – When tested as per IS 4032, the cement shall meet the chemical\nrequirements as listed below.\n\nSI\nNo.\nCharacteristic\nRequirement\n(1)\n(2)\n(3)\ni)\nRatio of percentage of lime to percentages of\nsilica, alumina and iron oxide, when calculated\nby the formula:\n\n𝐶𝑎𝑂−0.7 𝑆𝑂3\n2.8𝑆𝑖𝑂2+1.2𝐴𝑙2𝑂3+0.65𝐹𝑒2𝑂3\n\nNot greater than 1.02 and not less than 0.66\nii)\nInsoluble residue, percent by mass\nNot more than 4 percent\niii)\nMagnesia, percent by mass\nNot more than 6 percent\niv)\nTotal sulphur content calculated as sulphuric\nanhydride (SO3), percent\nby mass\nNot more than 2.5\n\nv)\nTricalcium aluminate (C3A), percent by mass\n(see Note 1)\nNot more than 5 percent\nvi)\nTetracalcium alumino ferrite phase plus twice\nthe tricalcium aluminate ( C4AF + 2C3A ),\npercent by mass ( see Note 1 )\nNot more than 25 percent\nvii)\nTotal loss on ignition\nNot more than 5 percent\nNOTE\n\n1 The tricalcium aluminate and tetracalcium alumino ferrite content are calculated by the following\nformulae:\n\n𝑪𝟑𝑨= 𝟐. 𝟔𝟓 (𝑨𝒍𝟐𝑶𝟑) −𝟏.𝟔𝟗(𝑭𝒆𝟐𝑶𝟑)\n𝑪𝟒𝑨𝑭= 𝟑.𝟎𝟒𝟑(𝑭𝒆𝟐𝑶𝟑)\n\nWhen the alumina - ferric oxide ratio is less than 0·64 (hence C3A is absent). a calcium alumino\nferrite solid solution expressed as SS (C4AF +C3F) is formed. Contents of this solid solution and of\ntricalcium silicate shall be calculated by the following formulae:\n\n𝑺𝑺 (𝑪𝟒𝑨𝑭+ 𝑪𝟑𝑭) = 𝟐. 𝟏𝟎𝟎 (𝑨𝒍𝟐𝑶𝟑) −𝟏. 𝟕𝟎𝟐(𝑭𝒆𝟐𝑶𝟑)\n𝑪𝟑𝑺= 𝟒. 𝟎𝟕𝟏 (𝑪𝒂𝑶) −𝟕. 𝟔𝟎𝟎(𝑺𝒊𝑶𝟐)\n         = 𝟒.𝟒𝟕𝟗 (𝑨𝒍𝟐𝑶𝟑) −𝟐. 𝟖𝟑𝟗(𝑭𝒆𝟐𝑶𝟑) −𝟐. 𝟖𝟓𝟐 (𝑺𝑶𝟑)\n\n2 When expressing compounds, certain symbols have been used, namely, C = CaO, S = SiO2 , A =\nAI2O3., and F = Fe2O3.  Titanium dioxide and phosphorous pentoxide shall be included with the AI2O3\ncontent.  The value historically and traditionally used for AI2O3 in calculating potential compounds for\nspecification purposes is the ammonium hydroxide group minus ferric oxide as obtained by classical\nwet chemical methods. This procedure includes as AI2O3 the TiO3 and P2O5 and other trace oxides\nwhich precipitate with the ammonium hydroxide group in the classical wet chemical methods.  Many\nmodern instrumental methods of cement analysis determine aluminium or aluminium oxide directly",
      "character_count": 2661,
      "standard_numbers": []
    },
    {
      "page": 37,
      "text": "34\nwithout the minor and trace oxides included as in the classical method. Consequently, for consistency\nand to provide comparability with historic data and among various analytical methods, when\ncalculating potential compounds for specification purposes, those using methods which determine Al\nor AI2O3 directly should add to the determined AI2O3 mass quantities of P2O3 and TiO2 and any other\noxide except Fe2O3 which would precipitate with the ammonium hydroxide group when analyzed by\nthe classical method and which is in an amount or 0·05 percent by mass or greater. The percentage\n(by mass) of minor or trace oxides to be added to AI2O3 by those using direct methods may be\nobtained by actual analysis or those oxides in the sample being tested or estimated from historical\ndata on those oxides on cements from the same source, provided that the estimated values are\nidentified as such.\n\nApplications and Uses:\n\n1) Sulphate resisting Portland cement can be used for structural concrete wherever ordinary\nPortland cement or Portland pozzolana cement or Portland slag cement are useable under\nnormal conditions.  Use of supersulphated cement is, however, generally restricted where the\nprevailing temperature is below 40°C.  The later is not recommended for producing steam-\ncured products.\n\n2) Use of sulphate resisting Portland cement is particularly beneficial in such conditions where\nthe concrete is exposed to the risk of deterioration due to sulphate attack, for example, in\ncontact with soils and ground waters containing excessive amounts of sulphates as well as for\nconcrete in sea water or exposed directly to sea coast.",
      "character_count": 1635,
      "standard_numbers": []
    },
    {
      "page": 38,
      "text": "35\nLOW HEAT PORTLAND CEMENT (IS 12600)\n\nLow heat Portland cement shall be manufactured by intimately mixing together calcareous and\nargillaceous and/or other silica, alumina or iron oxide bearing materials, burning them at a\nclinkering temperature and grinding the resultant clinker so as to produce a cement capable of\ncomplying with this specification.  No material shall be added after burning, other than gypsum\n( natural or chemical) or water or both, and not more than one percent of air-entraining agents\nor other agents which have proved not to be harmful.\n\nPhysical Requirements\n\n1) Fineness – When tested for fineness in terms of specific surface by Blaine’s air permeability\nmethod as described in IS 4031 (Part 2), the specific surface of rapid hardening Portland cement\nshall be not less than 320 m2/ kg.\n\n2) Soundness – When tested by ‘Le-Chatelier’ method and autoclave test described in IS 4031\n(Part 3), unaerated cement shall not have an expansion of more than 10 mm and 0.8 percent\nrespectively.  Also, in the event of cements failing to comply with any one or both the\nrequirements as specified, further tests in respect of each failure shall be made as described in\nIS 4031 (Part 3) from another portion of the same sample after aeration.  The aeration shall be\ndone by spreading out the sample to a depth of 75 mm at relative humidity of 50 to 80 percent\nfor a total period of 7 days.  The expansion of cement so aerated shall be not more than 5 mm\nand 0.6 percent when tested by ‘Le-Chatelier’ method and autoclave test respectively.\n\n3) Setting Time – The setting time of the cement, when tested by the Vicat apparatus method\ndescribed in IS 4031 (Part 5) shall conform to the following requirements:\n\na) Initial setting time in minutes, not less than 30, and\nb) Final setting time in minutes, not more than 600.\n\nIf cement exhibits false set, the ratio of final penetration measured after 5 min of completion\nof mixing period to the initial penetration measured exactly after 20 sec of completion of\nmixing period, expressed as percent, shall be less than 50 when tested by the method described\nin IS 4031 (Part 14).  In the event of cement exhibiting false set, the initial and final setting\ntime of cement when tested by the method described in IS 4031 (Part 5) after breaking the false\nset, shall conform to the above.\n\n4) Compressive Strength – The average compressive strength of at least three mortar cubes\n(area of face as 50 cm2) composed of one part of cement and three parts of standard sand\n(conforming to IS 650) by mass and P/ 4 + 3.0 percent (of combined mass of cement and sand)\nwater where ‘P’ is the percentage of water required to produce a paste of standard consistency,\nand prepared, stored and tested in the manner described in IS 4031 (Part 6), shall be as follows:\n\na) 72 ± 1 hours\nNot less than 10 MPa\nb) 168 ± 2 hours\nNot less than 16 MPa\nc) 672 ± 4 hours\nNot less than 35 MPa\n\n5) By agreement between the purchaser and the manufacturer, transverse strength test of plastic\nmortar in accordance with the method described in IS 4031 (Part 8) may be specified in addition",
      "character_count": 3119,
      "standard_numbers": []
    },
    {
      "page": 39,
      "text": "36\nto the compressive strength test. The permissible values of the transverse strength shall be\nmutually agreed to between the purchaser and the supplier at the time of placing the order.\n\n6) Notwithstanding the strength requirements specified for compressive and transverse\nstrength, the cement shall show a progressive increase in strength from the strength at 72 hours.\n\n7) Heat of hydration – When tested by the method described in IS 4031(Part 9), the heat of\nhydration of cement shall be as follows:\n\na) 7 days: not more than 272 kJ/kg and\nb) 28 days: not more than 314 kJ/kg\n\nChemical Requirements\n\nWhen tested in accordance with the methods given in IS 4032 : 1985, low heat Portland cement\nshall comply with the chemical requirements as given below.  The percentage of lime, after\ndeduction of that necessary to combine with Sulphuric anhydride percent, shall be:\n\na) not more than 2.4 ( SiO2 ) + 1.2 (Al2O3 ) + 0.65 ( Fe2O3 ), and\nb) not less than 1.9 ( SiO2 ) + 1.2 (Al2O3 ) + 0.65 ( Fe2O3 )\n\nSI\nNo.\nCharacteristic\nRequirement\n(1)\n(2)\n(3)\ni)\nRatio of percentage of alumina to that of iron\noxide\nNot less than 0.66\nii)\nInsoluble residue, percent by mass\nNot more than 4 percent\niii)\nMagnesia, percent by mass\nNot more than 6 percent\niv)\nTotal sulphur content calculated as sulphuric\nanhydride (SO3), percent\nby mass\nNot more than 2.5 and 3.0 when tricalcium\naluminate (see Note 1)\npercent by mass is 5 or less and greater\nless and greater than 5 respectively\nv)\nTotal loss on ignition\nNot more than 5 percent\nNOTE\n\n1 The tri-calcium aluminate content (𝑪𝟑𝑨) is calculated by the formula:\n\n𝑪𝟑𝑨= 𝟐. 𝟔𝟓 (𝑨𝒍𝟐𝑶𝟑) −𝟏.𝟔𝟗(𝑭𝒆𝟐𝑶𝟑)\n\nwhere each symbol in brackets refers to the percentage (by mass of total cement) of the oxide,\nexcluding any contained in the insoluble residue referred at Sl No. (ii).\n\n2 Alkali aggregate reactions have been noticed in aggregates in some parts of the country. On large\nand important jobs where the concrete is likely to be exposed to humid atmosphere or wetting action,\nit is advisable that the aggregate be tested for alkali aggregate reaction. In the case of reactive\naggregates, the use of cement with alkali content below 0’6 percent expressed as sodium (Na2O), is\nrecommended. Where however, such cements are not available, use of Portland pozzolana cement\nor cement pozzolanic admixture is recommended.\n\n3 The limit of total chloride content in cement for use in plain and other reinforced concrete structures\nshall be as per IS 456.  Till such time, the limit may be mutually agreed to between the purchaser\nand the manufacturer.",
      "character_count": 2568,
      "standard_numbers": [
        "IS 4032 : 1985"
      ]
    },
    {
      "page": 40,
      "text": "37\nApplications and Uses\n\nLow heat cement is particularly suited for making concrete for dams and many other types of\nwater retaining structures, bridge abutments. massive retaining walls, piers and slabs, etc.  In\nmass concreting, there is often considerable rise in temperature because of the heat evolved as\nthe cement sets and hardens, and the slow rate at which it is dissipated from the surface. The\nshrinkage which occurs on subsequent cooling sets up tensile stresses in the concrete which\nmay result in cracking. The use of low heat cement is advantageous since it evolves less heat\nthan ordinary Portland cement.",
      "character_count": 622,
      "standard_numbers": []
    },
    {
      "page": 41,
      "text": "38\nMICROFINE ORDINARY PORTLAND CEMENT OPC (IS 16993)\n\nGround and classified Portland cement meeting the specified particle size distribution and other\nrequirements as per the standard.\n\nManufacturing\n\nThe microfine cement shall be manufactured by intimately mixing calcareous or argillaceous\nmaterials and/or other silica, alumina or iron oxide bearing materials, burning them at a\nclinkering temperature and grinding the resultant clinker, or by grinding the clinker conforming\nto IS 16353 so as to produce a cement capable of complying with this standard. No material\nother than gypsum (natural or chemical), water and not more than 5.0 percent additives, which\nhave proved not to be harmful, shall be added during grinding of the cement. Otherwise,\nordinary Portland cement conforming to IS 269 may be ground and processed to manufacture\nmicrofine cement complying with this standard. This is followed by separating the desired\nparticles size by cyclone separator or by a suitable separator system.\n\nPhysical Requirements\n\nSl\nNo.\nCharacteristic\nRequirement\nMethod of Test,   Ref to\n(1)\n(2)\n(3)\n(4)\ni)\nFineness, m2/kg, Min\nBET Method (Nitrogen Adsorption)\n2000\nIS 11578\nii)\nParticle size, micrometers, Max:\na) D50\n\nb) D95\n\n10\n\n20\n\nUsing laser diffraction PSD\nanalyzer\niii)\nSetting time:\na) Initial, hr,  Min\n\nb) Final, hr, Max\n\n1\n\n20\n\nAnnex B of IS 16993\niv)\nBleeding test at 3 hr from the time of\nmixing, percent, Max\n5\nAnnex C of IS 16993\nv)\nCompressive strength, MPa (see\nNote 2 and 3):\n\na) 3 days, Min\n\n16\n\nIS 4031 (Part 6)\nb) 7 days, Min\n22\n\nc) 28 days, Min\n33\n\nNOTE\n\n1 D95 indicates that 95 percent of the particles on a mass basis are below a given size while D50 indicates that 50\npercent of the particles on a mass basis are below a given size.\n\n2 For compressive strength test, microfine cement and standard sand in the ratio of 1:3 and water cement ratio of\n0.5 shall be used. In case the mix is found to be harsh and does not have the plastic consistency required for proper\ncompaction, required quantity of superplasticizers conforming to IS 9103 may be added for proper workability\nand mixing. The type and dosage of super plasticizer, if added, may be reported.\n\n3 Notwithstanding the strength requirements, the compressive strength shall show a progressive increase in\nstrength specified at 3 days.",
      "character_count": 2316,
      "standard_numbers": []
    },
    {
      "page": 42,
      "text": "39\n\nChemical Requirements – When tested as per IS 4032, the cement shall meet the chemical\nrequirements as listed below.\n\nSl\nNo.\nCharacteristic\nRequirement\n(1)\n(2)\n(3)\ni)\nRatio of percentage of lime to percentages of silica, alumina and iron oxide,\nwhen calculated by the formula:\n\n              CaO – 0.7 SO3              .\n2.8 SiO2+ 1.2 Al2O3+ 0.65 Fe2O3\n0.80 – 1.02\n\nii)\nRatio of percentage of alumina to that of iron oxide, Min (see Note 1)\n0.66\niii)\nInsoluble residue, percent by mass, Max\n5.0\niv)\nMagnesia, percent by mass, Max\n6.0\nv)\nTotal sulphur content calculated as sulphuric anhydride (SO3), percent by mass,\nMax\n3.5\nvi)\nLoss on ignition, percent by mass,  Max\n4.0\nvii)\nChloride content, percent by mass, Max\n0.1\nviii)\nAlkali content\nsee Note 2\nix)\nAdditional requirements for microfine sulphate resisting Portland cement:\na) Tricalcium aluminate (C3 A) percent by mass (See Note 3), Max\n5\n\nb) Tetracalcium alumino ferrite phase plus twice the tricalcium aluminate (C2\nAF + 2C2 A), percent by mass (see Note 3), Max\n25\n\nNOTE\n\n1 This requirement is not applicable in case of microfine sulphate resisting Portland cement (see also Note 3).\n\n2 Alkali aggregate reactions have been noticed in aggregates in some parts of the region. On large and important\njobs where the concrete is likely to be exposed to humid atmosphere or wetting action, it is advisable that the\naggregate be tested for alkali aggregate reaction. In the case of reactive aggregates, the use of microfine cement\nwith alkali content below 0.6 percent expressed as sodium oxide (Na2 O+ 0.658 K2 O), is recommended. Where,\nhowever, such cements are not available, use of alternative means may be resorted to for which a reference may\nbe made to appropriate provisions on durability in the concrete codes. If so desired by the purchaser, the\nmanufacturer shall carry out test for alkali content.\n\n3 The tricalcium aluminate and tetracalcium alumino ferrite content are calculated by the following formulae: C3\nA = 2.65 Al2 O3 − 1.69 Fe2 O3 C4 AF = 3.043 Fe2 O3 When the alumina-ferric oxide ratio is less than 0.64\n(hence C3 A is absent), a calcium alumino ferrite solid solution expressed as SS (C4 AF + C2 F) is formed.\nContents of this solid solution and of tricalcium silicate shall be calculated by the following formulae: SS (C4 AF\n+ C2 F) = (2.100 Al2 O3 ) + (1.702 Fe2 O3 ) C2 S = (4.071 CaO) − (7.600 SiO2 ) − (4.479 Al2 O3 ) − (2.859 Fe2\nO3 ) − (2.852 SO2 )\n\n4 When expressing compounds, certain symbols have been used, namely, C = CaO, S = SiO2 , A = Al2 O3 , and\nF = Fe2 O3 . For example, C3 A = 3CaO.Al2 O3 . Titanium dioxide and phosphorous pentoxide (TiO2 and P2\nO5 shall be included with the Al2 O3 content. The value historically and traditionally used for Al2 O3 in\ncalculating potential compounds for specification purposes is the ammonium hydroxide group minus ferric oxide\n(R2 O3 − Fe2 O3 ) as obtained by classical wet chemical methods. This procedure includes as Al2 O3 the TiO2 ,\nP2 O5 and other trace oxides which precipitate with the ammonium hydroxide group in the classical wet chemical\nmethods. Many modern instrumental methods of cement analysis determine aluminium or aluminium oxide\ndirectly without the minor and trace oxide included as in the classical method. Consequently, for consistency and\nto provide comparability with historic data and among various analytical methods, when calculating potential\ncompounds for specification purposes, those using methods which determine Al or Al2 O3 directly should add to\nthe determined Al2 O3 mass quantities of P2 O5 , TiO2 and any other oxide except Fe2 O3 which would\nprecipitate with the ammonium hydroxide group when analyzed by the classical method and which is present in\nan amount of 0.05 percent by mass or greater. The percentage (by mass) of minor or trace oxides to be added to\nAl2 O3 by those using direct methods may be obtained by actual analysis of those oxides in the sample being\ntested or estimated from historical data on those oxides on cements from the same source, provided that the\nestimated values are identified as such.",
      "character_count": 4098,
      "standard_numbers": []
    },
    {
      "page": 43,
      "text": "40\n\nApplications and Uses\n\nThis standard has therefore been brought out to prescribe the various characteristics and\nproperties of microfine OPC for special applications like rock grouting, grouting concrete\nstructures and underground construction for leak prevention, soil stabilization, etc. This also\ncovers requirements for microfine sulphate resisting Portland cement.",
      "character_count": 373,
      "standard_numbers": []
    },
    {
      "page": 44,
      "text": "41\nPORTLAND LIMESTONE CALCINED CLAY CEMENT (IS 18189)\n\nAn intimately interground mixture of Portland cement clinker, calcined clay and limestone with addition of\ngypsum or an intimate and uniform blending of ordinary Portland cement, finely ground limestone and fine\ncalcined clay with addition of ground gypsum, if required.\n\nRaw Materials and Composition\n\n1. Calcined Clay Pozzolana\n\nThe raw clay used in the manufacture of the calcined clay shall contain a minimum of 40 percent kaolinite and\nmeet the requirements listed in Annex B of the standard.\n\n2. Limestone\n\nThe limestone used in the manufacture of Portland calcined clay limestone cement shall contain at least 75 percent\nof calcium and magnesium carbonates, including limestone and dolomite, when calculated from the CaO and\nMgO content determined as per IS 1760 (Part 3) and the carbon dioxide content determined as per IS 1760 (Part\n4).  The total of calcium oxide and magnesium oxide content in the limestone shall not be less than 44 percent\nwhen determined as per IS 1760 (Part 3).  The mass loss of the limestone when measured according to Annex C\nshall be no less than 33 percent of the weight of the limestone.\n\n3. Portland Cement Clinker\n\nThe Portland cement clinker used in the manufacture of the cement shall conform to IS 16353. When the cement\nis produced by blending of the individual components, the fineness of the clinker shall be between 225 m2/kg and\n250 m2/kg.\n\n4. Portland Cement\n\nPortland cement for blending for manufacture of cement as per this standard shall conform to the requirements of\n43 Grade OPC as specified in IS 269.\n\nSl No.\nMaterial\n\nProportion\n(Percent by Weight)\n(1)\n(2)\n(3)\ni)\nPortland cement clinker\nor\nOrdinary Portland cement\n50 to 80 (in case clinker is used)\n\n55 to 85 (in case OPC is used)\nii)\nCalcined clay\n\n10 to 35\niii)\nLimestone\n5 to 20\n\nManufacturing\n\nPortland calcined clay limestone cement shall be manufactured either by intimately inter-grinding Portland cement\nclinker, calcined clay and limestone; or intimately and uniformly blending ordinary Portland cement, finely\nground calcined clay and finely ground limestone.  At the time of grinding or blending, required addition of\ngypsum (natural/mineral/phosphogypsum from fertilizer plants/flue gas desulphurization gypsum from thermal\npower plants) is done so as to produce a cement capable of complying with this standard, maintaining the specified\nproportions.\nNOTE — The compositional consistency of the mixture may preferably be generated within ± 3 percent of the declared\nlimestone and calcined clay addition in the same consignment.  Suitable chemical agents may be utilized for achieving\nthe above.\n\nWhen Portland calcined clay limestone cement is obtained by grinding limestone and calcined clay with Portland\ncement clinker, no material, other than water, gypsum and not more than a total of 1.0 percent of air-entraining\nagents or other agents including colouring agents, which have proved not to be harmful, shall be added after\ncalcination. The limitation of all such additions shall also apply to manufacture of Portland calcined clay limestone",
      "character_count": 3125,
      "standard_numbers": []
    },
    {
      "page": 45,
      "text": "42\ncement by the blending process. Furthermore, when the grinding of the clinker is carried out along with limestone\nand calcined clay, care must be taken to ensure that a uniform fineness is achieved for all constituents of the\ncement, that is, clinker, calcined clay and limestone.  Grinding aids may be used to achieve a proper grinding of\nall components.\n\nNOTE — Additional measurements of retention on 90 µm (generally less than 3 percent) and 45 µm (generally less than\n20 percent) sieves may be carried out to ensure that the cement is sufficiently well ground. Particle size analysis may also\nbe carried out to ensure that a uniform grinding of all components.\n\nWhen Portland calcined clay limestone cement is produced by blending of the individual components, the fineness\nof the calcined clay, or the blend of calcined clay and limestone, as may be the case, shall not be less than 600\nm2/kg, when measured according to IS 4031 (Part 2).\n\nPhysical Requirements\n\nSl\nNo.\nCharacteristic\nRequirement\nMethod of Test, Ref\nto\n(1)\n(2)\n(3)\n(4)\ni)\n\nFineness, m2/kg, Min\n400\nIS 4031 (Part 2)\nii)\nSoundness:\na) By Le-Chatelier method, mm, Max\nb) By autoclave test method, percent,\nMax\n\n10\n0.8    (see Note 1)\n\nIS 4031 (Part 3)\niii)\nSetting time:\na) Initial, min, Min\nb) Final, min, Max\n\n30\n600   (see Note 2)\n\nIS 4031 (Part 5)\niv)\nCompressive strength, MPa (see Note 3):\na) 72 ± 1 h, Min\nb) 168 ± 2 h, Min\nc) 672 ± 4 h, Min\n\n23\n33\n43\n\nIS 4031 (Part 6)\nv)\nDrying shrinkage, percent, Max\n0.15\nIS 4031 (Part 10)\nvi)\nTransverse strength (optional)\nSee Notes 3, 4 and 5\nIS 4031 (Part 8)\n\nNOTES\n1 In the event of cements failing to comply with one or both the requirements of soundness specified in the above table, further tests in respect\nof failure shall be made as described in IS 4031 (Part 3), from another portion of the same sample after aeration. The aeration shall be done\nby spreading out the sample to a depth of 75 mm at a relative humidity of 50 percent to 80 percent for a total period of 7 days. The expansion\nof cements so aerated shall not be more than 5 mm and 0.6 percent when tested by Le-Chatelier method and autoclave test, respectively.\n\n2 If cement exhibits false set, the ratio of final penetration measurement after 5 min of completion of mixing period to the initial penetration\nmeasured exactly after 20 s of completion of mixing period, expressed as percent, shall not be less than 50.  In the event of cement exhibiting\nfalse set, the initial and final setting time of cement when tested by the method described in IS 4031 (Part 5) after breaking the false set, shall\nconfirm to the value given in the above table.\n\n3 For measurement of the compressive and transverse strength of the cement, the specimens shall be cured under conditions specified in IS\n4031 (Part 6).\n\n4 By agreement between the purchaser and the manufacturer, transverse strength test of plastic mortar in accordance with the method described\nin IS 4031 (Part 8) may be specified. The permissible values of the transverse strength shall be mutually agreed to between the purchaser and\nthe supplier at the time of placing the order.\n\n5 Notwithstanding the compressive and transverse strength requirements specified as per the above table, the cement shall show a progressive\nincrease in strength from the strength at 72 h.\n\nChemical Requirements – When tested as per IS 4032, the cement shall meet the chemical requirements as listed\nbelow.\n\nSl No.\nCharacteristic\n\nRequirement\n\n(1)\n(2)\n(3)\ni)\nInsoluble residue, percent by mass, Max\n𝑥+ 4.0 × (100 −𝑥)\n100",
      "character_count": 3545,
      "standard_numbers": []
    },
    {
      "page": 46,
      "text": "43\nwhere, x is the declared percentage of\ncalcined clay in the given Portland\ncalcined clay limestone cement\n\nii)\nInsoluble residue, percent by mass, Min\n0.40 × x\niii)\nMagnesia, percent by mass, Max\n6.0\niv)\nTotal sulphur content calculated as sulphuric anhydrite\n(SO3), percent by mass, Max\n3.5\nv)\nLoss on ignition (as per IS 4032), percent by mass Max:\n10.0\nvi)\nChloride content, percent by mass, Max\n0.1\n0.05 (for prestressed concrete structures)\nvii)\nAlkali content\n(see Note)\n\nNOTE — Alkali aggregate reactions have been noticed in aggregates in some parts of the region. On large and important jobs\nwhere the concrete is likely to be exposed to humid atmosphere or wetting action, it is advisable that the aggregate be tested\nfor alkali aggregate reaction. In the case of reactive aggregates, the use of cement with alkali content below 0.75 percent\nexpressed as sodium oxide (Na2O + 0.658 K2O) is recommended. Where, however, such cements are not available, use of\nalternative means may be resorted to for which a reference may be made to appropriate provisions on durability in the concrete\ncodes. If so desired by the purchaser, the manufacturer shall carry out test for alkali content.\n\nApplications and Uses\n\nIt is suitable for all types of general construction, mass concrete works, large infrastructure\nprojects, marine and coastal structures, etc.",
      "character_count": 1360,
      "standard_numbers": []
    },
    {
      "page": 47,
      "text": "DIGITAL PLATFORMS OF BIS\nBIS Website: www.bis.gov.in\nManak Online: www.manakonline.in\nBIS Care App: https://play.google.com/store/apps/details?\nid=com.bis.bisapp\nFacebook: https://www.facebook.com/IndianStandards/\nInstagram: https://www.instagram.com/indianstandards/\nYoutube: http://bit.ly/BISYouTubeOfficial\nLinkedin: http://bit.ly/BISLinkedInOfficial\nTwitter: https://twitter.com/IndianStandards\nCONTACT DETAILS\nShri Dwaipayan Bhadra\nSc ‘E’/Director & Head\nCivil Engineering Department\nEmail: ced@bis.gov.in, hced@bis.gov.in\nShri Jitendra Kumar Chaudhary\nSc ‘C’/Deputy Director\nCivil Engineering Department\nEmail: ced2@bis.gov.in\nBUREAU OF INDIAN STANDARDS\nManak Bhawan 9, Bahadur Shah Zafar Marg,\nNew Delhi 110002\nSCAN",
      "character_count": 722,
      "standard_numbers": []
    }
  ]
}
